Repository: alexdummer/dogbone-experiments

# Photopolymer Viscoelasticity & Lattice FE Validation

Characterization, constitutive modeling, and finite-element validation of 3D-printed multi-material photopolymers (Stratasys PolyJet VeroWhite / Agilus30 composites: A0V100 through A100V0).

This repository contains the complete experimental datasets (tensile relaxation, optical videoextensometry, dynamic mechanical analysis, lattice tension), calibrated constitutive model pipelines (QLV-Marmot, Bergström-Boyce, PRF, 1D QLV), EdelweissFE boundary-value simulation decks and results, specimen CAD generators, and publication figure scripts.

---

## Repository Structure

```text
dogbone-experiments/
├── data/                              # Experimental datasets
│   ├── tensile-flat/                  # Uniaxial tensile relaxation & cyclic test data
│   │   ├── A0V100/                    # 100% VeroWhite (raw/, cleaned/, scripts)
│   │   ├── A25V75/                    # 25% Agilus / 75% VeroWhite
│   │   ├── A50V50/                    # 50% Agilus / 50% VeroWhite (baseline & retest)
│   │   ├── A75V25/                    # 75% Agilus / 25% VeroWhite (optical video tracking)
│   │   ├── A100V0/                    # 100% Agilus30 (optical video tracking)
│   │   └── tests/                     # Preliminary/exploratory tests (git-untracked)
│   ├── tensile-lattice/               # Lattice-infill dogbone validation tests
│   │   ├── raw/                       # Raw machine dumps (git-untracked)
│   │   ├── cleaned/                   # Cleaned load-displacement CSVs (Git LFS)
│   │   └── clean_data.py              # Processing pipeline
│   └── dma/                           # Dynamic Mechanical Analysis (DMA)
│       ├── raw/                       # Frequency & temperature sweeps (git-untracked)
│       ├── reference/                 # Digitized literature benchmark data (Wirth et al. 2025)
│       └── scripts/                   # TTS, WLF shifts, master curve generators
│
├── simulations/                       # Constitutive calibrations & FE modeling
│   ├── material-calibration/          # Continuum constitutive parameter calibration
│   │   ├── qlv-marmot/                # 3D QLV Mooney-Rivlin + 3-term Prony (C++ Marmot backend)
│   │   ├── bergstrom-boyce/           # Bergström-Boyce 8-chain finite-strain viscoplasticity
│   │   ├── prf/                       # Parallel Rheological Framework
│   │   ├── 1d-qlv/                    # 1D QLV reference models
│   │   ├── abaqus-decks/              # Single-element Abaqus verification decks (.inp)
│   │   └── parameters/                # Calibrated parameter catalogs (CSV)
│   ├── fe-tension/                    # EdelweissFE tensile lattice validation jobs
│   │   ├── mesh/                      # Hex mesh generation (mesh_lattice.py, dogbone.stl)
│   │   ├── generate_jobs.py           # Deck generator for QLV-Marmot models
│   │   ├── generate_jobs_bb.py        # Deck generator for Bergström-Boyce models
│   │   ├── jobs/                      # Per-material simulation decks & reaction force/disp outputs
│   │   └── postprocess/               # Contour extraction & load-displacement plots
│   └── fe-bending/                    # EdelweissFE 3-point bending lattice simulations
│       ├── jobs/                      # Multi-crack size simulations (a5mm to a40mm)
│       └── postprocess/               # Bending load-displacement & size-effect postprocessing
│
├── specimens/                         # CAD specimen generation & print slices
│   ├── cad/                           # Unified generator (create_specimens.py, dogbone.stl)
│   └── slices/                        # OpenVCAD PNG print slices (git-untracked)
│
├── code/                              # Pinned code dependencies (Git submodules)
│   ├── EdelweissFE/                   # Nonlinear FE solver backend (branch: next_v26.11)
│   ├── Marmot/                        # Material Modeling Toolbox (branch: feature/bergstrom-boyce)
│   └── dogbone-videoextensometer/     # Optical videoextensometer & tracking CLI
│
└── analysis/                          # Publication figures & cross-cutting synthesis
    ├── plotstyle.py                   # Central styling module (colorblind palette, LaTeX labels)
    ├── compare_materials.py           # Multi-material tensile comparison figures
    ├── mixture_theory_comparison.py   # Rule-of-mixtures analysis
    ├── standup_slides.py              # Summary presentation figure generator
    ├── plot_calibration_*.py          # Calibration buildup & model comparisons
    └── plot_lattice_*.py              # Tensile lattice validation figures (FE vs Experiment)
```

---

### 1. Data Sign Conventions
- **Cleaned Tensile Data (`data/**/cleaned/*.csv`)**: `force_N` is **negative-in-tension** project-wide.
- **Raw Machine Data**: Raw `Ch:Load` is negative-in-tension for all materials **except** `A100V0` (which is positive-in-tension raw). The cleaning scripts automatically account for this inversion.

File: A50V50-relax/strain_rate_summary.csv
test,config,ramp_start_s,ramp_end_s,hold_position_mm,position_rate_mm_per_s,strain_rate_1_per_s,strain_rate_pct_per_s
1,Config 1,0.076,6.041,0.998827,0.1667106372912842,0.0036618476894546108,0.3661847689454611
2,Config 1,0.024,5.965,0.998827,0.16681755726438768,0.003362536943082128,0.33625369430821284
3,Config 2,0.008,11.884001,1.998455,0.16670547577614928,0.003364042589706323,0.3364042589706323
4,Config 2,0.011,11.879001,1.998455,0.1667054207153859,0.0037854477038597057,0.37854477038597056
5,Config 3,0.073,35.707001,5.998568,0.16667364933993484,0.004530925705067378,0.4530925705067378
6,Config 3,0.072,35.698002,5.998569,0.16667476881573048,0.0048998829715192335,0.4899882971519233
7,Config 4 (altered rate),0.042,3.628,5.998568,1.6668867831226017,0.050631534517791295,5.0631534517791295
8,Config 5 (altered rate),0.04,7.192,5.998568,0.833658023869231,0.02984953841125887,2.984953841125887
