Repository: alexdummer/dogbone-experiments

# Photopolymer Viscoelasticity & Lattice FE Validation

Characterization, constitutive modeling, and finite-element validation of 3D-printed multi-material photopolymers (Stratasys PolyJet VeroWhite / Agilus30 composites: A0V100 through A100V0).

This repository contains the complete experimental datasets (tensile relaxation, optical videoextensometry, dynamic mechanical analysis, lattice tension), calibrated constitutive model pipelines (QLV-Marmot, Bergström-Boyce, PRF, 1D QLV), EdelweissFE boundary-value simulation decks and results, specimen CAD generators, and publication figure scripts.

---

## Repository Structure

```text
dogbone-experiments/
├── data/                              # Experimental datasets
│   ├── tensile-flat/                  # Uniaxial tensile relaxation & cyclic test data
│   │   ├── A0V100/                    # 100% VeroWhite (raw/, cleaned/, scripts)
│   │   ├── A25V75/                    # 25% Agilus / 75% VeroWhite
│   │   ├── A50V50/                    # 50% Agilus / 50% VeroWhite (baseline & retest)
│   │   ├── A75V25/                    # 75% Agilus / 25% VeroWhite (optical video tracking)
│   │   ├── A100V0/                    # 100% Agilus30 (optical video tracking)
│   │   └── tests/                     # Preliminary/exploratory tests (git-untracked)
│   ├── tensile-lattice/               # Lattice-infill dogbone validation tests
│   │   ├── raw/                       # Raw machine dumps (git-untracked)
│   │   ├── cleaned/                   # Cleaned load-displacement CSVs (Git LFS)
│   │   └── clean_data.py              # Processing pipeline
│   └── dma/                           # Dynamic Mechanical Analysis (DMA)
│       ├── raw/                       # Frequency & temperature sweeps (git-untracked)
│       ├── reference/                 # Digitized literature benchmark data (Wirth et al. 2025)
│       └── scripts/                   # TTS, WLF shifts, master curve generators
│
├── simulations/                       # Constitutive calibrations & FE modeling
│   ├── material-calibration/          # Continuum constitutive parameter calibration
│   │   ├── qlv-marmot/                # 3D QLV Mooney-Rivlin + 3-term Prony (C++ Marmot backend)
│   │   ├── bergstrom-boyce/           # Bergström-Boyce 8-chain finite-strain viscoplasticity
│   │   ├── prf/                       # Parallel Rheological Framework
│   │   ├── 1d-qlv/                    # 1D QLV reference models
│   │   ├── abaqus-decks/              # Single-element Abaqus verification decks (.inp)
│   │   └── parameters/                # Calibrated parameter catalogs (CSV)
│   ├── fe-tension/                    # EdelweissFE tensile lattice validation jobs
│   │   ├── mesh/                      # Hex mesh generation (mesh_lattice.py, dogbone.stl)
│   │   ├── generate_jobs.py           # Deck generator for QLV-Marmot models
│   │   ├── generate_jobs_bb.py        # Deck generator for Bergström-Boyce models
│   │   ├── jobs/                      # Per-material simulation decks & reaction force/disp outputs
│   │   └── postprocess/               # Contour extraction & load-displacement plots
│   └── fe-bending/                    # EdelweissFE 3-point bending lattice simulations
│       ├── jobs/                      # Multi-crack size simulations (a5mm to a40mm)
│       └── postprocess/               # Bending load-displacement & size-effect postprocessing
│
├── specimens/                         # CAD specimen generation & print slices
│   ├── cad/                           # Unified generator (create_specimens.py, dogbone.stl)
│   └── slices/                        # OpenVCAD PNG print slices (git-untracked)
│
├── code/                              # Pinned code dependencies (Git submodules)
│   ├── EdelweissFE/                   # Nonlinear FE solver backend (branch: next_v26.11)
│   ├── Marmot/                        # Material Modeling Toolbox (branch: feature/bergstrom-boyce)
│   └── dogbone-videoextensometer/     # Optical videoextensometer & tracking CLI
│
└── analysis/                          # Publication figures & cross-cutting synthesis
    ├── plotstyle.py                   # Central styling module (colorblind palette, LaTeX labels)
    ├── compare_materials.py           # Multi-material tensile comparison figures
    ├── mixture_theory_comparison.py   # Rule-of-mixtures analysis
    ├── standup_slides.py              # Summary presentation figure generator
    ├── plot_calibration_*.py          # Calibration buildup & model comparisons
    └── plot_lattice_*.py              # Tensile lattice validation figures (FE vs Experiment)
```

---

### 1. Data Sign Conventions
- **Cleaned Tensile Data (`data/**/cleaned/*.csv`)**: `force_N` is **negative-in-tension** project-wide.
- **Raw Machine Data**: Raw `Ch:Load` is negative-in-tension for all materials **except** `A100V0` (which is positive-in-tension raw). The cleaning scripts automatically account for this inversion.

File: A25V75-relax/A25V75-7_dma_moduli.csv
cycle,cycle_time_s,frequency_hz,nominal_frequency_hz,strain_amplitude,stress_amplitude_mpa,phase_lag_deg,E_star_mpa,E_storage_mpa,E_loss_mpa,tan_delta,fit_r2_min,reliable,steady_state
0,3.77,0.5000000000000001,0.5,0.0016220873983746897,2.6556517332602145,8.273051022320749,1637.1816561309474,1620.1444518101348,235.57531797815756,0.14540389760614056,0.9970527316413674,True,False
1,5.771000037443834,0.49950049950049935,0.5,0.0016197955545775996,2.5899844043998344,7.8023447285356715,1598.9575950375013,1584.1549024797546,217.06827423064112,0.13702465200268837,0.9970582620191104,True,False
2,7.768000263923732,0.5020077801165762,0.5,0.0016183835086087332,2.590296326345272,7.448923658493299,1600.545428550528,1587.0381456362209,207.49841722176654,0.13074570248504228,0.9971708418332514,True,False
3,9.767000462381665,0.49850473504722603,0.5,0.0016207175761214997,2.6054112602894475,7.526125801716984,1607.5664870152111,1593.7176888448594,210.55625955413245,0.1321164099689108,0.9972106933915091,True,False
4,11.769500562000001,0.5002498748124689,0.5,0.0016189762761698897,2.607832677614073,7.341037017128285,1610.7911622915074,1597.587797984373,205.8188432769623,0.1288310060559035,0.9972943989322968,True,False
5,13.768000661330666,0.5005005005005002,0.5,0.0016200525061334974,2.6123601587262217,7.260542053105097,1612.5157356541597,1599.5861218447917,203.79214051041046,0.1274030436544288,0.99734362245663,True,True
6,15.767000752123938,0.5000002500001253,0.5,0.00161965649085492,2.61713329554036,7.3275595975269345,1615.8570106176846,1602.6606441965419,206.089151354082,0.1285918838154288,0.9973561405698432,True,True
7,17.76800083624563,0.49950024999987513,0.5,0.0016216372087281708,2.623238037292589,7.312607898306507,1617.6479074194167,1604.4907003732255,205.8988703083492,0.12832662118917512,0.9973873159670219,True,True
8,19.769500937562437,0.4997503746878434,0.5,0.0016208346101902148,2.625945891894561,7.325006312345686,1620.1195824578242,1606.8976111339348,206.56119866850253,0.12854658394988783,0.9974478416930761,True,True
9,21.768501034534534,0.5007511266900351,0.5,0.0016205728350120441,2.628004640611218,7.225405821761574,1621.6516677522159,1608.774179076634,203.9602222489608,0.1267798954642752,0.997458597112584,True,True
10,23.766001135067533,0.5005002499998743,0.5,0.0016220474374449728,2.6308750730098347,7.189335615564657,1621.9470604102391,1609.195332459232,202.98435596084033,0.12614028382162412,0.9974489262099494,True,True
11,25.766501235528942,0.49925087406346835,0.5,0.0016256622760881221,2.6371718919123874,7.252068175247587,1622.2138698194376,1609.2367975207226,204.77980598634304,0.1272527488197125,0.9974507633326252,True,True
12,27.768001335332333,0.5,0.5,0.0016227454472532506,2.6387856068798063,7.1724131825010025,1626.1241782229997,1613.3996457231156,203.03060405256886,0.12584024335865762,0.9975311182753415,True,True
13,29.76950143512974,0.4992511233150274,0.5,0.00162503250367065,2.6425139202947032,7.275380257667784,1626.1298862181213,1613.0378333867304,205.93046135723296,0.12766623143913608,0.9974916248238859,True,True
14,31.769001509263898,0.5010020040080164,0.5,0.0016214206124255,2.642094630674449,7.119353546467462,1629.4936738975532,1616.9304907836356,201.95400775012388,0.1248996224025982,0.9976003343280263,True,True
15,33.76800158562157,0.49950074900137187,0.5,0.0016240805217462469,2.6461015272384025,7.158288643694204,1629.2920774600857,1616.5928553630647,203.02761798163223,0.12558982758589204,0.9975406545601598,True,True
16,35.76900168365816,0.5,0.5,0.0016254011014008737,2.6474831094609987,7.1224213436672485,1628.8183311671378,1616.249543765959,201.95684742644733,0.12495400119704023,0.9975958799898452,True,True
17,37.768501782,0.5002498748124689,0.5,0.0016227446567428478,2.649624304879357,7.098164270158181,1632.8042085177153,1620.2902297165033,201.76509816715998,0.12452404789385302,0.9975873745461245,True,True
18,39.76800188605697,0.5,0.5,0.0016250859218825376,2.652050974583794,7.060676035746224,1631.9450798709745,1619.5692829247455,200.59930588540735,0.12385966318350355,0.9975991954847747,True,True
19,41.6760019790864,0.5506604897244,0.5,0.0010197939082121166,1.7494189763275736,3.333029447549222,1715.4632541339865,1712.56149082241,99.73623431878191,0.05823804567209225,0.5908750849343407,False,False
20,43.07950204838709,1.009083772116596,1.0,0.0016095877191695939,2.7707886682501663,6.747271651857491,1721.4275651156497,1709.505048694775,202.25071180856014,0.11830951418539574,0.9959008738752444,True,False
21,44.0660021007121,1.0183278649126972,1.0,0.0016042899693356942,2.7609205967854913,6.614830898989898,1720.9610790801962,1709.5046085954457,198.2448710554841,0.11596626885865201,0.9960261651140763,True,False
22,45.05000215096251,1.0141987829614634,1.0,0.0016069223195661665,2.76496301830221,6.621883655384345,1720.6575480566407,1709.1786868201461,198.4202968550653,0.11609101984779473,0.9959384448334723,True,False
23,46.03550219472617,1.0152273957082236,1.0,0.0016036057926953511,2.7640280914644646,6.595814855649394,1723.6331422940723,1712.224687691072,197.98441371923522,0.1156299258751002,0.995957860041778,True,False
24,47.022002248736094,1.0121467734279135,1.0,0.0016082681975991423,2.768532288258731,6.648129704561079,1721.436942166522,1709.861768493254,199.2934482132997,0.11655529814490147,0.9958682671258594,True,False
25,48.00950229352226,1.013172252454152,1.0,0.001607808843582391,2.7677330321851876,6.550849828733138,1721.4316510527124,1710.1924184504715,196.38946285530355,0.11483471727306757,0.9959041913028053,True,True
26,48.99650234412955,1.0131712259371888,1.0,0.0016069517185496613,2.7688230175858597,6.684637100866947,1723.0281318500558,1711.314809363198,200.56810913227224,0.11720117656604993,0.9959053310421355,True,True
27,49.98650238832998,1.0070493454179232,1.0,0.0016091448770546178,2.7755018400987277,6.6330121594505655,1724.830299419038,1713.2849361370086,199.23425759636478,0.11628787097468085,0.9957055364283609,True,True
28,50.976502441295544,1.013172252454152,1.0,0.0016094191150283752,2.7786473721967786,6.6673094354716875,1726.4908476918326,1714.8146855620787,200.45259126359994,0.11689460846779252,0.9958310525026516,True,True
29,51.96400247826087,1.0121426756801355,1.0,0.0016083468858039522,2.773602193728871,6.6508250831542775,1724.5049673114836,1712.8997698118364,199.72921884526352,0.11660298072618921,0.9959659310944969,True,True
30,52.95150251821863,1.0131712259371888,1.0,0.0016066309975009388,2.7737706108699762,6.6276528758070254,1726.4515717575998,1714.9140021087883,199.26112263937907,0.11619306996989498,0.9960050692831017,True,True
31,53.93500255249746,1.0204092044991888,1.0,0.0016032313558021313,2.766010885304632,6.58703127204087,1725.2724476067503,1713.8835029254467,197.90997163100948,0.11547457647686948,0.9961723230368286,True,True
32,54.92050259072581,1.0090807173756593,1.0,0.001609963286527652,2.7773649145892385,6.660478234723053,1725.1107139091496,1713.467753614671,200.08806202976834,0.11677375404799398,0.9958393269371965,True,True
33,55.91050264444445,1.0111233681732745,1.0,0.0016060676522597218,2.776871449041091,6.579195657340397,1728.98784502263,1717.6014819489076,198.10128077050481,0.11533599781581791,0.9959477356898914,True,True
34,56.899002686552066,1.0121467734279062,1.0,0.0016107600605260602,2.784423849108756,6.5169893750557195,1728.639738062159,1717.4696914536366,196.19684744093087,0.1142359882198988,0.9958700733848413,True,True
35,57.886002739614995,1.0141987829614634,1.0,0.0016056824904850746,2.776409396835018,6.584571213090147,1729.1148239377437,1717.7090296216293,198.27698786691104,0.11543106803751668,0.9961139481891986,True,True
36,58.87150278904665,1.0152284263959397,1.0,0.0016059592826900332,2.774302440424402,6.595456782941669,1727.5048441934073,1716.0720034679678,198.4184104994377,0.11562359277376404,0.9961046129457377,True,True
37,59.858502835353534,1.0111203010711816,1.0,0.0016082550509106358,2.778943582974727,6.600759543464631,1727.924673018261,1716.4706782504832,198.62549265285867,0.11571738170051829,0.9959805042514457,True,True
38,60.84600288753799,1.0141977543633305,1.0,0.0016056479158767724,2.7770603390277295,6.587388688372793,1729.5574649759385,1718.1389961684238,198.41223374418126,0.11548089775428828,0.9960571148671078,True,True
39,61.891002944796384,0.905797101449276,1.0,0.0006082672469081807,1.139296631308296,2.0595583776326585,1873.0198561558836,1871.8099029630991,67.31321358752766,0.03596156505047333,0.4240597568957295,False,False
40,62.68950297975709,2.028397565922912,2.0,0.0015172773632511128,2.7510848699249153,6.235711027200695,1813.1720254694162,1802.4443162624443,196.94486720418735,0.1092654377321198,0.9945192682416293,True,False
41,63.182503004048584,2.0283975659229414,2.0,0.0015177629316127832,2.750384420429717,6.145238905410943,1812.1304474784765,1801.7174593772722,193.98699764069525,0.10766782362632096,0.9945529383560865,True,False
42,63.67600302828283,2.024295595740063,2.0,0.0015192258149713785,2.7516853783774926,6.1931515134560895,1811.241851777863,1800.671201418934,195.39772263820075,0.10851382666875929,0.9944232757454947,True,False
43,64.16900303042596,2.032532718695419,2.0,0.0015176480287341695,2.747847286627854,5.946329648559932,1810.5958921975878,1800.8537517550765,187.57198520153418,0.10415725597857696,0.994602365236323,True,False
44,64.66200306060607,2.0242792047821894,2.0,0.001519297555705954,2.7512074192185865,6.1073914616170715,1810.8417333299897,1800.5638071225296,192.65969908100507,0.10699965106423714,0.9944098892552802,True,False
45,65.15200312936345,2.057613168724262,2.0,0.0015095547957845775,2.7364930207828233,5.885831022280542,1812.7815091074954,1803.2248998999796,185.89448658515124,0.10309001755436183,0.9947450594323666,True,True
46,65.64600312326044,1.9920358407088545,2.0,0.0015381151121972422,2.7868049752215702,6.235448783297144,1811.831216741989,1801.1123412217917,196.79098622475703,0.10926080607013279,0.9942050510316721,True,True
47,66.14300312170386,2.0325327186954483,2.0,0.001515939084958212,2.7471772826638485,6.093970122928363,1812.195034696646,1801.9545416179255,192.3815836344788,0.10676272857679565,0.9945341246468936,True,True
48,66.6360032,2.0242792047821307,2.0,0.001518335564745309,2.7512686322455617,6.1323300397549,1812.0293669779574,1801.660617247131,193.5702638610159,0.1074399151582632,0.9944823763660304,True,True
49,67.12950315991903,2.0284140236432315,2.0,0.0015176932832243128,2.7497037587467967,6.003717452554102,1811.7651235202802,1801.8277934337325,189.4979303691272,0.10516983424259546,0.9945283469004118,True,True
50,67.62300325252525,2.0242751070841374,2.0,0.001521253535168376,2.752644899361863,6.0736968498902275,1809.4583419043254,1799.301169519317,191.45441351290134,0.1064048736010372,0.9944751429681971,True,True
51,68.11650323279352,2.028381108469712,2.0,0.0015186626243314733,2.7500190113015637,6.068594818233739,1810.8162848296492,1800.668543943142,191.43775034704635,0.10631481901040594,0.9945248502281749,True,True
52,68.60950329149796,2.028414023643173,2.0,0.0015190091579284576,2.749547500150625,6.069743521816259,1810.0927738317978,1799.9452505729828,191.39734799065155,0.10633509432007635,0.9945649953565332,True,True
53,69.1030033010101,2.0242792047821894,2.0,0.0015211918751778543,2.752138684256315,6.157571846638631,1809.1989111725575,1798.7610385593823,194.06036779502486,0.10788557436759179,0.9945224925481204,True,True
54,69.59700332727272,2.024307889132665,2.0,0.0015187462213395032,2.7522328000879184,6.028720257414767,1812.1742536159236,1802.1517958797888,190.3271658899016,0.10561106246712486,0.9944961225011064,True,True
55,70.09050333603238,2.028381108469712,2.0,0.0015178225322338844,2.749644644920392,6.050447273064529,1811.571897587757,1801.4804921425232,190.94705171758653,0.10599451537245948,0.9945653361302593,True,True
56,70.58400337373737,2.024311986963438,2.0,0.0015204914179110915,2.752411760247994,6.0940683568253675,1810.2119668846017,1799.9823503992995,192.17414837389475,0.1067644626244606,0.9944576419190099,True,True
57,71.07650336178861,2.0366391380943116,2.0,0.0015177875271271972,2.7498650448177044,6.068414711279903,1811.7588896138384,1801.6064684895534,191.53173833954426,0.10631164002209778,0.9947659491187547,True,True
58,71.56900344040405,2.0243078891327233,2.0,0.0015362688776544343,2.7906680457710653,6.148132762462839,1816.5231922369214,1806.0751384246955,194.54845745683244,0.10771891673705367,0.9950093621403873,True,True
59,72.23100342839952,1.2048163739364375,1.0,0.00036759091279297033,0.6626444351134326,-2.5310255872797303,1802.6681619483843,1800.909578528055,-79.60648257692313,-0.04420348668587138,0.497007778235249,False,False
60,72.74500344221106,5.050556066222933,5.0,0.0010599203252710226,2.0339599933988977,5.664087361310281,1918.9744218545977,1909.6052739002591,189.39516790167477,0.09918027065082723,0.9942292428017797,True,False
61,72.94450348019804,4.975025372629462,5.0,0.001066403810490249,2.044662242738357,5.227610917820395,1917.3433390099963,1909.368354569097,174.69392152018693,0.09149304328949746,0.9941335949479693,True,False
62,73.14500351741293,5.000075001125111,5.0,0.001060191602849505,2.035300803259151,5.182425797994075,1919.7480887311494,1911.9004489831398,173.40529797260996,0.09069786978963106,0.9939688887248399,True,False
63,73.344503405,5.025201384945359,5.0,0.001074676311734977,2.07053166133476,5.621409366033199,1926.6560905134834,1917.3905456951256,188.72516099250808,0.09842812744447331,0.993658159080769,True,False
64,73.54350353,5.024999371875087,5.0,0.0010578238235881942,2.0286299876310445,5.056842263818484,1917.7389867717525,1910.2746518344254,169.0372028377556,0.0884884289677561,0.9938571854132772,True,False
65,73.7430034676617,5.000075001125111,5.0,0.0010612022587053777,2.032630730638335,5.209775328876588,1915.403697988788,1907.4910142742215,173.9234220346013,0.0911791566686762,0.9939616842340007,True,True
66,73.94200348241208,5.050556066222933,5.0,0.0010514483742772537,2.019745493407813,5.169575884326164,1920.9174152712435,1913.1038612477041,173.0818660965984,0.09047175618772545,0.993740388504902,True,True
67,74.14100358208955,4.999875003124811,5.0,0.0010605752891289103,2.032463404030307,5.303129640489779,1916.3782381726471,1908.1754708496474,177.12121326770875,0.09282228808278441,0.9938163240068377,True,True
68,74.3425034509804,4.926229710091349,5.0,0.0010699868208510327,2.0480769789566833,5.212665962721852,1914.1142106102852,1906.198082726926,173.90250334145998,0.09123002741282923,0.9939104230656242,True,True
69,74.54250358080809,5.075987533374572,5.0,0.0010473260374139657,2.010654956872039,5.257989215398858,1919.798501178013,1911.7202944883597,175.93123874595022,0.09202770889296612,0.9936913512903337,True,True
70,74.740503575,5.025176132423722,5.0,0.001051576392546149,2.023165796067806,5.2777579347684185,1923.9361119254283,1915.7795485458216,176.97142182935173,0.09237567128414251,0.993798115460999,True,True
71,74.94000349751244,5.000075001124756,5.0,0.0010591381377448921,2.030342577442835,5.442533524197708,1916.9761762765177,1908.334119833464,181.82009649974532,0.09527686719535902,0.9937083603553716,True,True
72,75.1405036039604,4.975025372629462,5.0,0.0010752062701730753,2.0635660234869415,5.037359694334127,1919.228040917926,1911.8153228668168,168.51837970176538,0.08814574173883473,0.9941233076432716,True,True
73,75.34100356218906,5.000075001125111,5.0,0.0010586385628211217,2.026777650510983,5.340631602314362,1914.513339765281,1906.2023277100293,178.19655993333942,0.09348250043709243,0.9937908133294935,True,True
74,75.54100358208956,4.999900001999786,5.0,0.0010550923847302892,2.024769206098075,5.358278735051461,1919.0444698505355,1910.6586827326869,179.20679496636413,0.09379320157279827,0.9938173678485721,True,True
75,75.74100364179104,5.000075001125111,5.0,0.001055871652357838,2.024022919903061,5.087127262829566,1916.9213562872635,1909.3706266429115,169.97439896483542,0.0890211657145304,0.9937651320546552,True,True
76,75.94100351243782,5.000075001125111,5.0,0.0010543630011359084,2.022831225880029,5.1707753755392565,1918.5339619284346,1910.7264834734672,172.9071092405821,0.09049286265518136,0.9937017572929777,True,True
77,76.14100365174129,4.999875003124811,5.0,0.0010562526766854333,2.020578267771438,5.458191454015823,1912.9686602187842,1904.295014870327,181.9604114066341,0.09555263758279843,0.9937761497962826,True,True
78,76.34050357,5.025201384945359,5.0,0.001050703213834358,2.013604775434318,5.310606227359259,1916.4353443690525,1908.2092029418739,177.37549705319353,0.09295390504339612,0.9936627075493392,True,True
79,76.78200363649636,1.4619904415064935,2.0,0.0003537932793244721,0.6829915032112196,0.003957309516592488,1930.4818466741763,1930.481842069591,0.1333346756480468,6.906808069487156e-05,0.786941682745382,False,False
80,77.17350362999998,10.100397955680616,10.0,0.00043193055046629887,0.8669342481492097,5.175569375480708,2007.1149105181246,1998.9318093896943,181.0576853774019,0.09057721955641984,0.9945964340308127,True,False
81,77.27300374257426,10.000100000998906,10.0,0.000442834724762009,0.8902910680455597,5.105716432295796,2010.4364410989347,2002.4594141367475,178.9161212235058,0.08934818851279232,0.9948944502948877,True,False
82,77.37300365346536,10.000200004000144,10.0,0.00043914362377500774,0.8866325882294053,5.403553475056958,2019.0036703884045,2010.0314726854508,190.12969219931566,0.09459040556479337,0.9941692507185035,True,False
83,77.47300364356437,10.000100001000327,10.0,0.0004420809936782679,0.8826463523910502,5.4135383362852005,1996.5715898508213,1987.6662817778135,188.3636527650649,0.09476623641096744,0.9941597983040655,True,False
84,77.57300362376238,10.000200004000144,10.0,0.0004373791909938836,0.8843041171616789,4.991757488017792,2021.824849856758,2014.1565249698897,175.92389382775693,0.08734370524176957,0.99450404080855,True,False
85,77.67300360396038,9.999400035998502,10.0,0.0004400086334984678,0.8799041121542212,5.368501474340265,1999.7428349489082,1990.971063956146,187.0979113160489,0.09397319464014571,0.9942778239046608,True,True
86,77.77300382178218,10.000100000998906,10.0,0.00043803675676059044,0.8794396806238747,5.0271575847672905,2007.6846681259983,1999.961657925044,175.92922854917907,0.08796630067983668,0.9944286911990907,True,True
87,77.87350373529414,9.901186162103206,10.0,0.00044774561418959533,0.8974335406096972,5.0462623051723074,2004.337981588099,1996.5691700706695,176.30171173296162,0.0883023310065042,0.9942707279624697,True,True
88,77.97300364646465,10.204185756997363,10.0,0.00043726336073511145,0.8781279376177887,5.065731482815966,2008.2358058573936,2000.3917468438167,177.32431047896037,0.08864479208072097,0.9950964234623525,True,True
89,78.07200372277228,10.000100001000327,10.0,0.00043711758946884,0.8740524906145986,5.3435537537675435,1999.5820613778012,1990.8922664858537,186.216012820373,0.09353394754456754,0.9942018583455752,True,True
90,78.17250366666666,9.900499975248684,10.0,0.00045067619207357667,0.8915958802475491,5.198769190710104,1978.3514104556662,1970.2131559287998,179.26076943102422,0.0909854697150862,0.9942268368345984,True,True
91,78.27300382178218,10.000100000998906,10.0,0.000438429484695688,0.8807195525302207,5.036531817717342,2008.805482463216,2001.0493339486698,176.35483967801838,0.0881311803192865,0.9941979410162823,True,True
92,78.37300373267328,10.000200004000144,10.0,0.0004361290026415317,0.8798312410770324,5.081170976339537,2017.3646690499822,2009.4368794473164,178.671865295507,0.08891638603977928,0.994050172893306,True,True
93,78.47300364356437,10.000100001000327,10.0,0.0004436978251671651,0.8785564527518374,5.227356576471474,1980.0783391733717,1971.8432160495643,180.40111025958066,0.09148856703779948,0.9939287523819555,True,True
94,78.57200374747474,10.204185756997363,10.0,0.00042241446768850796,0.8456488851312174,4.517069116528767,2001.941102440663,1995.7229043446068,157.66504595395978,0.07900147140203154,0.9937756525722671,True,True
95,78.67100365346533,10.000100001000327,10.0,0.00043213936613827194,0.8691484538232919,4.574705039125835,2011.2688681669188,2004.8613427982948,160.41650853468033,0.0800137670921313,0.9935644251776612,True,True
96,78.77100371287129,9.999400035998502,10.0,0.0004381200430443932,0.8677329215538386,5.466053403500491,1980.5825716718334,1971.576487072304,188.66234079393402,0.09569110913575993,0.9937690413746431,True,True
97,78.87100377227723,10.000200004000144,10.0,0.0004349089569066456,0.8668253224184744,4.61597090592305,1993.119039405162,1986.6543272896797,160.3997789915766,0.08073864526316674,0.9942571068198064,True,True
98,78.97100368316832,10.000100000998906,10.0,0.00043269184428689476,0.8664954379853214,4.357159699972578,2002.5693791695198,1996.781626565814,152.1422170095427,0.07619371842438578,0.9941393602550317,True,True

File: A25V75-relax/A25V75-8_dma_moduli.csv
cycle,cycle_time_s,frequency_hz,nominal_frequency_hz,strain_amplitude,stress_amplitude_mpa,phase_lag_deg,E_star_mpa,E_storage_mpa,E_loss_mpa,tan_delta,fit_r2_min,reliable,steady_state
0,3.712,0.5005005005005004,0.5,0.0016196764531833392,2.593344774218727,8.830994007995429,1601.1498896101896,1582.169025511509,245.80916116101943,0.1553621371658128,0.9971466094575199,True,False
1,5.711500033966034,0.49975012493753135,0.5,0.0016151871152667058,2.535467446152467,8.342204840159246,1569.7670085325074,1553.1575956435638,227.74974022334553,0.1466365942916279,0.9970511753739811,True,False
2,7.712000255872064,0.49999975000012475,0.5,0.0016138995595493147,2.5433402812035335,8.148724224287621,1575.8975000363514,1559.986415634048,223.37258931672437,0.1431888041319487,0.997167117119933,True,False
3,9.710500459959961,0.5007511266900351,0.5,0.0016138216806291824,2.5508283038925086,8.00079280061135,1580.613480727322,1565.2280149933233,220.00053758343685,0.14055494501507199,0.9972384960841162,True,False
4,11.709500558941059,0.49975012493753135,0.5,0.0016146906676989654,2.558875620091695,8.017370709647311,1584.7466460794326,1569.2570618077452,221.02987632112783,0.1408500122131086,0.9972404057134385,True,False
5,13.712000658852869,0.4990019960079841,0.5,0.0016145432416125225,2.566846334014073,8.025860570798145,1589.8281742212362,1574.2560485958907,221.9718833701284,0.14100113102192582,0.9973132234891837,True,True
6,15.712500749749749,0.5007513774418518,0.5,0.001613389980341586,2.568219982236314,7.853377466319101,1591.8159983196203,1576.8863182267519,217.50336065350396,0.13793217566761054,0.9974238943989632,True,True
7,17.709500833333333,0.5007511266900351,0.5,0.0016135268550874445,2.572608650002657,7.9226995951692345,1594.400887652555,1579.1822233288074,219.7673680725596,0.13916530013192852,0.9974391753944433,True,True
8,19.707500934000002,0.500249874812468,0.5,0.0016152899589227893,2.5769803918993732,7.8641482258396715,1595.3670594336634,1580.3630673009322,218.28566108932299,0.13812374232595065,0.9974352999721814,True,True
9,21.709001031421447,0.49900224501110113,0.5,0.0016188076402601918,2.5835751596217733,7.861379410416743,1595.974157378275,1580.975006465753,218.29232682324724,0.13807449575767589,0.9974206215457188,True,True
10,23.710001134067035,0.5004999994994992,0.5,0.001615447040427558,2.583511523148197,7.830367695302914,1599.2548554636758,1584.3430351297886,217.88354632663646,0.13752296156544627,0.9974992767332291,True,True
11,25.707501231731733,0.5007513774418518,0.5,0.0016154798848131832,2.5868557397745,7.7572017150446975,1601.292448202565,1586.6389243797814,216.13520840791915,0.13622205095743922,0.9975507903241688,True,True
12,27.705501332,0.5002498748124689,0.5,0.0016159155126144506,2.5894484232207278,7.711921483392167,1602.4652297762534,1587.9714123103888,215.03861589679656,0.135417183350883,0.9975192342974948,True,True
13,29.706501431636728,0.4992511233150274,0.5,0.0016185861506683307,2.5961346638293046,7.774791173797022,1603.9521052106707,1589.2077054036067,216.98208427320787,0.13653475473056653,0.9974832304270104,True,True
14,31.707501502499998,0.5002503753128447,0.5,0.001616680902705057,2.596713584222908,7.706404631384844,1606.200444304157,1591.693589300389,215.38659443641328,0.1353191316998921,0.9975652988154682,True,True
15,33.7060015857929,0.5005002499998743,0.5,0.0016184488468089964,2.599803748336505,7.791084801594342,1606.355216887077,1591.5268647542916,217.75977954090382,0.13682444472875596,0.9975741194401285,True,True
16,35.70650168263474,0.499251621818894,0.5,0.0016190595235933958,2.603544480105566,7.67580428136523,1608.0597668992248,1593.651057779049,214.78482246124076,0.13477531446599741,0.9975657605820776,True,True
17,37.707501782,0.5002498748124689,0.5,0.001617797071157963,2.6040993236813175,7.694674428551692,1609.6575832081298,1595.1636617951795,215.5236118564071,0.13511065793328014,0.9976184623456777,True,True
18,39.70700187956022,0.5,0.5,0.0016201243876124386,2.6075123657063153,7.646093048653433,1609.4519566790675,1595.1420336459144,214.14362786236634,0.13424737317774263,0.9976229666388587,True,True
19,41.61400197851239,0.5512670045198383,0.5,0.0010117685852878949,1.721810873928449,3.6553889682390195,1701.7832921136944,1698.321118229234,108.4977082427488,0.06388527297821903,0.5907188807019048,False,False
20,43.011002043832825,1.0204092044991888,1.0,0.0015935823481146212,2.716270551847006,7.095226417877171,1704.5059234376217,1691.453212972122,210.5385270211245,0.12447197794562617,0.9962107685750741,True,False
21,44.000502096,1.0009999989990002,1.0,0.0016052841679971002,2.7342079005683675,7.2989030188024895,1703.2547601711017,1689.4530742471447,216.39105333259317,0.128083494375256,0.9955237478533979,True,False
22,44.993502148785424,1.013172252454152,1.0,0.0015983443599091986,2.725580740756382,7.167709720074538,1705.2525157414896,1691.926270900179,212.77132391488567,0.1257568533418906,0.9960363178456287,True,False
23,45.98000219148936,1.0141987829614634,1.0,0.0015982470418843809,2.7257188727897725,7.0668131056415,1705.4427765910762,1692.4871484927362,209.81495755452326,0.12396841993239144,0.9960594465721596,True,False
24,46.966502244939264,1.0131712259371815,1.0,0.001599476378260823,2.7266180114984286,7.116406791250508,1704.6941415059807,1691.5620363344651,211.18710499651814,0.12484738984456675,0.9960264853429877,True,False
25,47.95350229251012,1.0131722524541593,1.0,0.0015969385561790466,2.7276274345726645,7.122564822787411,1708.035305440297,1694.8547093958227,211.78318788168696,0.12495654447995891,0.996033913117658,True,True
26,48.941502339393935,1.0111233681732745,1.0,0.0015998868654686956,2.73061945920291,7.175445588326884,1706.7578452823661,1693.3910681520128,213.18778749236665,0.12589400729804082,0.9959825395731696,True,True
27,49.92850238640974,1.0152284263959397,1.0,0.0015975020884266965,2.7285273709897777,7.074610515929456,1707.9961214178907,1694.9924842229477,210.3597613762637,0.12410660420875025,0.996111357488561,True,True
28,50.915002437815986,1.0121426756801282,1.0,0.001599184201850474,2.7318056270869717,7.053583086687126,1708.2495086719218,1695.3210412139565,209.76880391299528,0.12373397062469514,0.9960102120886627,True,True
29,51.90150247464503,1.01523151847163,1.0,0.0015968460557434986,2.7287653017615368,7.033946136084282,1708.8468183559569,1695.9856497846774,209.26090014554188,0.12338600870361709,0.996104514015017,True,True
30,52.888502512121214,1.0111203010711816,1.0,0.0015998923049875887,2.733780714784406,7.136586935939791,1708.7279601645523,1695.4901171038898,212.28401883125795,0.12520510540861526,0.9959841702164683,True,True
31,53.875502546653145,1.015227395708231,1.0,0.0015958834779377909,2.730910203904019,7.100774438172421,1711.2215532382827,1698.0969410537919,211.53246335018036,0.12457031058480629,0.9961554639815533,True,True
32,54.86150259210526,1.013172252454152,1.0,0.0015976072753349432,2.73315573264072,7.049132988053863,1710.7807249235927,1697.8494121033605,209.94776157503165,0.12365511339132271,0.9960706926778979,True,True
33,55.84800263931104,1.0141987829614634,1.0,0.0015984425353992003,2.733613109277547,7.08553318438664,1710.1729018959356,1697.1125078242624,210.9513928980047,0.12430018158810771,0.9960919075816586,True,True
34,56.83450268623482,1.0131712259371815,1.0,0.0015981672186796197,2.734759538841494,7.032803459294294,1711.18485404857,1698.310267651832,209.51333970319953,0.12336576165960714,0.996064224157184,True,True
35,57.82200273609707,1.0121467734279135,1.0,0.001600943606921196,2.7363482024512082,7.141837543221107,1709.2096127692653,1695.9485718594724,212.4992752709462,0.12529818344547894,0.9960782579730139,True,True
36,58.80950278238866,1.013172252454152,1.0,0.001597562073582008,2.7364385684568426,7.050600721729026,1712.884033558257,1699.9314370599157,210.24942738141897,0.12368112195457243,0.9961035127695108,True,True
37,59.79750283434343,1.0111192787079546,1.0,0.00159996230482438,2.739806133539373,7.131684428901698,1712.4191771756198,1699.1709346259581,212.59720901548823,0.12511820010756464,0.9960793377324072,True,True
38,60.78400287918782,1.0162591298179582,1.0,0.0015972088707982674,2.73776678574149,7.065992886280032,1714.094402927517,1701.0760702474176,210.85498661175473,0.1239538844262775,0.9962388533906699,True,True
39,61.857002950988814,0.8605859385421146,1.0,0.0005081130700304195,0.9644124827254061,1.6736602427590845,1898.0273085037334,1897.2175958721075,55.43516698980069,0.02921919294361089,0.3833362665104142,False,False
40,62.68550297580645,2.0202101826673946,2.0,0.001508684879928431,2.717712791545898,6.575244393778899,1801.3786892825628,1789.5298208578488,206.27215629318292,0.115266118445739,0.9945124250331521,True,False
41,63.17900299797161,2.0325161940727976,2.0,0.0015047252504294642,2.70970225116324,6.508656162916566,1800.7953614055873,1789.188770265728,204.12613261141288,0.114088650679993,0.994652520355921,True,False
42,63.67100302231238,2.0325161940727683,2.0,0.0015067853738383464,2.7098590339832667,6.435932107437359,1798.4373096748618,1787.1032301310524,201.59067856851308,0.1128030407922938,0.9946468833875485,True,False
43,64.16400304040404,2.024295595740092,2.0,0.001509290175804759,2.7135086472849728,6.602142113998808,1797.8707413490717,1785.948103560025,206.70891124818914,0.11574183529529515,0.9945177634574194,True,False
44,64.65800303838384,2.0242792047821307,2.0,0.0015083582339137005,2.7139106736351506,6.445177980320583,1799.2480914785292,1787.8763334213156,201.970074716732,0.1129664680611539,0.9945059369274603,True,False
45,65.15150314979758,2.0284099091880776,2.0,0.0015055675252095937,2.7120322325033377,6.499727018739082,1801.3355011265862,1789.7572280765912,203.90844064571382,0.11393078203396856,0.9944895416454982,True,True
46,65.64450310323888,2.028385222807968,2.0,0.0015036256698854182,2.711205156312065,6.4517292166508335,1803.1117788236943,1791.6924464759038,202.60864782614146,0.11308226935077739,0.9945156130594257,True,True
47,66.1375031659919,2.0284099091880776,2.0,0.0015068198105758774,2.712556698639009,6.578133934159921,1800.1865117517418,1788.3350869677358,206.2258320700987,0.11531722078985263,0.9945155497789135,True,True
48,66.63150317741935,2.020193857802597,2.0,0.0015089817656556794,2.7146433650510784,6.564982613990055,1798.9901712771973,1787.1938798021647,205.6785656057645,0.11508464074895572,0.9944525818525123,True,True
49,67.12450319918698,2.0366681738011545,2.0,0.0015035259105215739,2.7076631195599354,6.451466644685153,1800.8755955663216,1789.4713525802326,202.34917593364807,0.1130776280055456,0.994597311176832,True,True
50,67.61750322580646,2.020193857802597,2.0,0.0015061480179698594,2.7157942836339592,6.454367370712269,1803.1390349632336,1791.7101989498535,202.69420906187148,0.1131289028664755,0.9944178047487331,True,True
51,68.11200325252526,2.024307889132665,2.0,0.0015071022670412285,2.7125930562809466,6.495166246138214,1799.8732505434818,1788.3205886346982,203.60056553753964,0.1138501490345081,0.9944406486928131,True,True
52,68.60500326369169,2.0324996697188373,2.0,0.0015045892441075404,2.709013694635495,6.373098085123904,1800.5005055332354,1789.3736776047747,199.85973161344927,0.11169256266303086,0.9945711295993093,True,True
53,69.09850331249999,2.0202224264891444,2.0,0.0015104202995071274,2.714459817799907,6.547770582500205,1797.1552810073301,1785.4326648489862,204.93243604364693,0.11478026591441372,0.9944047572787225,True,True
54,69.59200331845842,2.032503800782131,2.0,0.0015034412325249358,2.708862023692309,6.352522323587252,1801.7744658651832,1790.7114729523187,199.358086068018,0.11132898240683038,0.9945730847915256,True,True
55,70.08550332862902,2.0202224264891444,2.0,0.001507136283005598,2.7151129029879093,6.579683201162391,1801.5045710221445,1789.6388878259704,206.4252179233558,0.1153446202625371,0.994381256810005,True,True
56,70.57950338461538,2.028381108469712,2.0,0.0015060396104130997,2.711268824772649,6.446737532435494,1800.2639545642232,1788.8802747097584,202.13280005371416,0.11299403482243088,0.9945135268483586,True,True
57,71.07200335699797,2.0325327186954483,2.0,0.001505139707267001,2.7127873144034256,6.479061792993558,1802.3491781565208,1790.8378594255375,203.37728793954503,0.11356543914298534,0.9946639598235688,True,True
58,71.5665034317269,2.0120683861802626,2.0,0.001525917198576499,2.758269361716682,6.774218031204852,1807.6140463518088,1794.9945269512605,213.22098579497245,0.11878642669575229,0.9949156774063326,True,True
59,72.21200341383648,1.2594474300345475,1.0,0.0003475672308953456,0.6250437817393064,-3.0608250029790023,1798.3392166435578,1795.7737281662598,-96.02424353264695,-0.05347235123586608,0.492263544728205,False,False
60,72.708503455,5.024999371875087,5.0,0.001045360271519139,2.0073010489697727,5.590210823451967,1920.2002445077826,1911.0678831755918,187.05219833648314,0.09787836422935506,0.9940970560520328,True,False
61,72.90850354455445,4.97519863480547,5.0,0.001049003229051931,2.0126771717020318,5.635390826176453,1918.6567933838019,1909.3837994173275,188.40752989321734,0.09867451999472934,0.9939456258256146,True,False
62,73.10800339698491,5.050556066222933,5.0,0.0010499367312829444,2.0218833361077895,5.301495371749322,1925.7192132303046,1917.4815392150801,177.929859702384,0.0927935190318544,0.9943474561989638,True,False
63,73.30700353233831,4.999900002000142,5.0,0.0010458490130400343,2.0048895375454094,5.385005390127413,1916.9971119613838,1908.5365586086139,179.9058968535368,0.0942637939221317,0.9939628828364829,True,False
64,73.50700348258707,5.000075001125111,5.0,0.001046298974203145,2.0034198532624496,5.584119082472659,1914.7680564135526,1905.6813507865925,186.32042058218397,0.09777102583560364,0.9940366716082989,True,False
65,73.7070034278607,4.999875003124811,5.0,0.0010634182782916207,2.043549493062424,5.39952999091348,1921.6798646205161,1913.1528648128337,180.83035681647092,0.09451955467978863,0.9934668617686161,True,True
66,73.90650360000001,5.025201384945359,5.0,0.0010411400192574256,1.994736099752677,5.46177464123576,1915.9153071220783,1907.2169005247256,182.3599693396173,0.09561574736960712,0.9938385053569098,True,True
67,74.10650347029703,4.97519863480547,5.0,0.001047171577889325,2.006445955980646,5.584094122419411,1916.062275128619,1906.9695088916608,186.44552643750242,0.09777058603620012,0.9939526555238203,True,True
68,74.3060035477387,5.050377515719431,5.0,0.00104338865783792,2.006790591975329,5.556689539038929,1923.3394736470902,1914.3014697790265,186.23805650544327,0.09728773625553411,0.9937227528871957,True,True
69,74.50500358706468,5.000075001125111,5.0,0.0010419003407033188,2.0011140023394973,5.589535973602675,1920.6385910083072,1911.5063484624595,187.0723845416261,0.09786647305257436,0.9938648015702491,True,True
70,74.704503475,5.025176132423363,5.0,0.0010362430638501867,1.992563845405181,5.510554051041303,1922.8730352141135,1913.9865282661262,184.6517781374417,0.09647496228968608,0.9937667461038144,True,True
71,74.90350357,5.024999371875087,5.0,0.0010378812967201671,1.9947349114773445,5.670158639645746,1921.9297214247456,1912.5260339215222,189.88950383897674,0.0992872779094251,0.9936832756692394,True,True
72,75.10450354411765,4.926229710091349,5.0,0.0010513159330290906,2.017834732312505,5.842247001165429,1919.3419113307305,1909.3727047216719,195.36951413807842,0.1023213088020745,0.9937090219709801,True,True
73,75.30550357,5.024999371875087,5.0,0.0010362235271642727,1.9884658152401005,5.576783889366023,1918.9545142655968,1909.8718312744093,186.48328591283126,0.0976417803850197,0.9937306693599419,True,True
74,75.50450366,5.025176132423363,5.0,0.0010345565346601127,1.991916104623793,5.504116799593691,1925.381589009252,1916.5042496700378,184.67735186664638,0.09636156658585131,0.9936534381560201,True,True
75,75.70400351243781,5.000075001125111,5.0,0.001040628419066297,1.9952717664213253,5.638040409080949,1917.371974341794,1908.0964810765522,188.3696018327463,0.09872121441493763,0.993715234022391,True,True
76,75.90400364676616,4.999900001999786,5.0,0.0010406651712143878,1.993782520685938,5.351980448269301,1915.8732086318648,1907.5209345821543,178.7009672166945,0.09368230983836581,0.9936400562620726,True,True
77,76.103503595,5.025176132423722,5.0,0.0010394380530477684,1.9988134655997776,5.2192488172411435,1922.9750726741195,1915.0022140447506,174.92755737658447,0.091345877353903,0.9938014606502745,True,True
78,76.30300352238807,5.000075001124756,5.0,0.0010404157701060274,1.9963564170740415,5.263947085878042,1918.806379559775,1910.7140525698528,176.0390057668499,0.09213257500780021,0.9937668149615143,True,True
79,76.72000364724408,1.5772796027779228,2.0,0.00034852126480052685,0.6787825514088599,0.018119583471856812,1947.6072766961731,1947.607179304339,0.6159237614386791,0.00031624640121663517,0.7998747012787581,False,False
80,77.08700364356436,10.000200004000144,10.0,0.00042814959772068844,0.8672878196595035,5.351609028123227,2025.6653848949668,2016.8356952049357,188.92863760927662,0.09367577044498863,0.9946175826175914,True,False
81,77.18700361386138,9.99940003599708,10.0,0.0004385684683297764,0.8767402856127837,5.76159089021891,1999.095577827837,1988.9966066148095,200.6878874411346,0.10089905974384598,0.9945793820874103,True,False
82,77.28650372999999,10.101112132446591,10.0,0.00042683010348423735,0.8582960474782805,4.578747324064199,2010.8610907992738,2004.443544264702,160.52540093706384,0.08008477035752583,0.9940129980927517,True,False
83,77.38600369306931,10.000100001000327,10.0,0.00043778656855837384,0.8686310253754743,4.87223102812363,1984.14270276922,1976.973156558248,168.52122477735966,0.08524203994289006,0.9946932260807497,True,False
84,77.4860036039604,10.000200004000144,10.0,0.000429089996769058,0.8685097402392434,4.885600446233916,2024.0736134118902,2016.7196108634594,172.38330449612266,0.08547708048632338,0.9946608087939589,True,False
85,77.5865036372549,9.901186162101814,10.0,0.00044069809667270755,0.8860013127850568,4.518467923499947,2010.4496013811056,2004.2011090111769,158.38407221628955,0.07902603760878683,0.9947293744093381,True,True
86,77.68700361386138,9.99940003599708,10.0,0.0004330258794365634,0.8736114874603336,5.223800127564714,2017.4579140559524,2009.0787350398564,183.68198441231254,0.09142597609977123,0.9942461742239711,True,True
87,77.78700383168317,10.000100001000327,10.0,0.0004329052623644198,0.8743454282183499,5.429137353145118,2019.7154071144685,2010.6549189017358,191.09453899004453,0.09504094272647472,0.9935031516682793,True,True
88,77.88600373737374,10.204185756997363,10.0,0.0004194172746548891,0.8389653806073845,5.844472312441068,2000.311935882264,1989.9142552930527,203.68872677334156,0.10236055459753692,0.9937219646609818,True,True
89,77.98550369607844,9.901186162103206,10.0,0.00043165669676594387,0.8794546404618618,4.792775155710149,2037.3937136870748,2030.269768693344,170.22870175585643,0.0838453610356487,0.9945317572804567,True,True
90,78.08600366336634,10.000100000998906,10.0,0.0004315416514830263,0.8671252099223287,5.423267318014845,2009.366203568962,2000.3716092069708,189.91041341605563,0.09493756687105946,0.994069296053055,True,True
91,78.18600364356435,10.000200004000144,10.0,0.00043932401758937396,0.8725349379293927,4.835404258945342,1986.0852195541265,1979.0166682204585,167.41423546687525,0.0845946566066141,0.9940612077096629,True,True
92,78.28600377227723,9.999400035998502,10.0,0.0004322225135976628,0.8689150178769526,4.94835785255612,2010.3418737826044,2002.849026312505,173.4076909563206,0.08658051040201757,0.9940042780238862,True,True
93,78.38600377227723,10.000100001000327,10.0,0.0004321622295414489,0.8697016435432767,4.761999641209594,2012.4425136969617,2005.4958395552708,167.0667784493553,0.08330447520968343,0.9938841747065387,True,True
94,78.48600368316832,10.000200004000144,10.0,0.00043337509002254037,0.8693824901895902,4.701861221102714,2006.0739765739017,1999.3229851015979,164.43965680900382,0.08224766985342673,0.9935375242480483,True,True
95,78.5850036969697,10.204081632651688,10.0,0.000418199937663928,0.8373122864949697,5.0074412704828966,2002.181758257092,1994.5401720274501,174.7606799774199,0.08761953377944535,0.9938405927049153,True,True
96,78.68450365686273,9.901186162103206,10.0,0.00043873357106970955,0.8743912124266447,5.138206487222929,1992.9890714647738,1984.9803777537322,178.4890442314918,0.08991980285138927,0.9941970021370115,True,True
97,78.78500372277226,9.99940003599708,10.0,0.000443915265394923,0.8757316081435442,5.01926687245301,1972.744972769661,1965.180154450309,172.59689493913424,0.08782751777147488,0.9947252365998839,True,True
98,78.88450378,10.101112132446591,10.0,0.00042357865705532885,0.8489401988003242,4.316988767014002,2004.2090994434445,1998.5228731372006,150.8656350509684,0.07548857062323515,0.9939305839301475,True,True
