Repository: alexdummer/dogbone-experiments

# Photopolymer Viscoelasticity & Lattice FE Validation

Characterization, constitutive modeling, and finite-element validation of 3D-printed multi-material photopolymers (Stratasys PolyJet VeroWhite / Agilus30 composites: A0V100 through A100V0).

This repository contains the complete experimental datasets (tensile relaxation, optical videoextensometry, dynamic mechanical analysis, lattice tension), calibrated constitutive model pipelines (QLV-Marmot, Bergström-Boyce, PRF, 1D QLV), EdelweissFE boundary-value simulation decks and results, specimen CAD generators, and publication figure scripts.

---

## Repository Structure

```text
dogbone-experiments/
├── data/                              # Experimental datasets
│   ├── tensile-flat/                  # Uniaxial tensile relaxation & cyclic test data
│   │   ├── A0V100/                    # 100% VeroWhite (raw/, cleaned/, scripts)
│   │   ├── A25V75/                    # 25% Agilus / 75% VeroWhite
│   │   ├── A50V50/                    # 50% Agilus / 50% VeroWhite (baseline & retest)
│   │   ├── A75V25/                    # 75% Agilus / 25% VeroWhite (optical video tracking)
│   │   ├── A100V0/                    # 100% Agilus30 (optical video tracking)
│   │   └── tests/                     # Preliminary/exploratory tests (git-untracked)
│   ├── tensile-lattice/               # Lattice-infill dogbone validation tests
│   │   ├── raw/                       # Raw machine dumps (git-untracked)
│   │   ├── cleaned/                   # Cleaned load-displacement CSVs (Git LFS)
│   │   └── clean_data.py              # Processing pipeline
│   └── dma/                           # Dynamic Mechanical Analysis (DMA)
│       ├── raw/                       # Frequency & temperature sweeps (git-untracked)
│       ├── reference/                 # Digitized literature benchmark data (Wirth et al. 2025)
│       └── scripts/                   # TTS, WLF shifts, master curve generators
│
├── simulations/                       # Constitutive calibrations & FE modeling
│   ├── material-calibration/          # Continuum constitutive parameter calibration
│   │   ├── qlv-marmot/                # 3D QLV Mooney-Rivlin + 3-term Prony (C++ Marmot backend)
│   │   ├── bergstrom-boyce/           # Bergström-Boyce 8-chain finite-strain viscoplasticity
│   │   ├── prf/                       # Parallel Rheological Framework
│   │   ├── 1d-qlv/                    # 1D QLV reference models
│   │   ├── abaqus-decks/              # Single-element Abaqus verification decks (.inp)
│   │   └── parameters/                # Calibrated parameter catalogs (CSV)
│   ├── fe-tension/                    # EdelweissFE tensile lattice validation jobs
│   │   ├── mesh/                      # Hex mesh generation (mesh_lattice.py, dogbone.stl)
│   │   ├── generate_jobs.py           # Deck generator for QLV-Marmot models
│   │   ├── generate_jobs_bb.py        # Deck generator for Bergström-Boyce models
│   │   ├── jobs/                      # Per-material simulation decks & reaction force/disp outputs
│   │   └── postprocess/               # Contour extraction & load-displacement plots
│   └── fe-bending/                    # EdelweissFE 3-point bending lattice simulations
│       ├── jobs/                      # Multi-crack size simulations (a5mm to a40mm)
│       └── postprocess/               # Bending load-displacement & size-effect postprocessing
│
├── specimens/                         # CAD specimen generation & print slices
│   ├── cad/                           # Unified generator (create_specimens.py, dogbone.stl)
│   └── slices/                        # OpenVCAD PNG print slices (git-untracked)
│
├── code/                              # Pinned code dependencies (Git submodules)
│   ├── EdelweissFE/                   # Nonlinear FE solver backend (branch: next_v26.11)
│   ├── Marmot/                        # Material Modeling Toolbox (branch: feature/bergstrom-boyce)
│   └── dogbone-videoextensometer/     # Optical videoextensometer & tracking CLI
│
└── analysis/                          # Publication figures & cross-cutting synthesis
    ├── plotstyle.py                   # Central styling module (colorblind palette, LaTeX labels)
    ├── compare_materials.py           # Multi-material tensile comparison figures
    ├── mixture_theory_comparison.py   # Rule-of-mixtures analysis
    ├── standup_slides.py              # Summary presentation figure generator
    ├── plot_calibration_*.py          # Calibration buildup & model comparisons
    └── plot_lattice_*.py              # Tensile lattice validation figures (FE vs Experiment)
```

---

### 1. Data Sign Conventions
- **Cleaned Tensile Data (`data/**/cleaned/*.csv`)**: `force_N` is **negative-in-tension** project-wide.
- **Raw Machine Data**: Raw `Ch:Load` is negative-in-tension for all materials **except** `A100V0` (which is positive-in-tension raw). The cleaning scripts automatically account for this inversion.

File: data/dma/raw/A0V100/A0V100-1.txt
Filename	A0V100-1 (2)
Instrument name	4020-0324
Operator	AD
rundate	9/22/2026
Sample name	A0V100-1
Geometry name	Tension fixture (rectangle)
Procedure name	TMA IsoForce Temperature Ramp
	Flow Axial Test
	AutoTension AutoStrain Settings
	Standard Oscillatory Temperature Sweep
proceduresegments	TMA IsoForce Temperature Ramp#Flow Axial Test#Standard Oscillatory Temperature Sweep
[File Parameters]
Name	A0V100-1 (2)
Instrument type	RSAG2
Instrument serial number	4020-0324
Instrument name	4020-0324
Instrument location	Univ of Colorado
Company name	Univ of Colorado
Trios version	5.1.1.46572
File name	C:\ProgramData\TA Instruments\TRIOS\Data\Alex\A0V100-1 (2).tri
Run date	9/22/2026 5:42:19 PM
Time at start of test	28.9320
[Geometry Parameters]
Geometry Type	Linear tension
Name	Tension fixture (rectangle)
Length	10.01 mm
Width	3.0 mm
Thickness	1.0 mm
Loading gap	10.01 mm
Notes	


[Geometry Extended Parameters]
Expansion coefficient	2.6 µm/°C
Move stage to maintain starting gap	Passive
Orientation Angle	0.0
Upper Compliance	0.0 µm/kg
Lower Compliance	0.0 µm/kg
Upper Geometry Mass	95.62 g
Stress constant (linear)	333333 Pa/N
Strain constant (linear)	99.9001 1/m
[Instrument Parameters]
GapZeroSetback	1000 [mm]
GapFast	0.0100000
GapSlow	1.00000e-5
Temperature limit	620.000 [°C]
[Firmware Versions]
InfoVerDsp	V2018.5.29
InfoVerWinCe	V2019.10.10
InfoVerPwr1	V2017.1.11
InfoVerLincodr2	V2017.1.11
InfoVerStepper3	V2017.1.11
InfoVerPhaseFire6	V2019.7.19
InfoVerFcoPrt8	V2011.9.7
[Calibration Date Information]
InfoDateDynPhase	8/7/2019 6:40 PM
InfoDateStaticNrm	5/3/2024 1:39 PM
InfoDateTorqLag	3/2/2018 1:31 PM
InfoDateMotorScale	3/2/2018 12:07 PM
InfoDateRsaDeflect	3/2/2018 12:58 PM
InfoDateRsaMagTemp	3/6/2018 8:43 AM
InfoDateADGain	3/2/2018 1:15 PM
[Calibration Parameters]
SPFrtScaleLow	370.8792
SPFrtScaleMid	3708.792
SPFrtScaleHi	3708.792
SPNrmScale	1.549643
SPXducerMass	555.4000
SPXducerNormDamping	-0.93000
SPXducerNormSpringConst	1.500000
[Temperature Control Information]
TempCorrInfoTbl01a	FCO/Upper Tool PRT offset 
TempCorrInfoTbl02a	FCO/Lower Tool PRT offset 
TempCorrInfoTbl03a	FCO/Middle PRT offset 
Temperature option	FCO/LN2
[step]
Temperature Ramp IsoForce - 1
Step time	Temperature	Strain	Stress	Modulus	Delta length	Gap	Force
s	°C	%	kPa	kPa	mm	mm	N
0.500167	20.91	-0.0186850	144.006	-770702	-1.87111e-3	10.0121	0.432016
1.50017	20.89	-0.0165136	124.001	-750903	-1.65367e-3	10.0123	0.372004
2.50017	20.85	-0.0108091	39.0653	-361411	-1.08242e-3	10.0129	0.117196
3.50017	20.79	-9.65677e-3	-15.7238	162827	-9.67026e-4	10.0130	-0.0471713
4.50017	20.72	-7.57113e-3	-44.8553	592451	-7.58171e-4	10.0132	-0.134566
5.50017	20.62	-5.35217e-3	-72.3886	1352510	-5.35965e-4	10.0134	-0.217166
6.50017	20.52	-2.91417e-3	-97.3568	3340800	-2.91824e-4	10.0137	-0.292070
7.50017	20.42	-5.33312e-4	-122.960	2.30559e7	-5.34058e-5	10.0139	-0.368879
8.50017	20.30	2.43800e-3	-150.541	-6174790	2.44141e-4	10.0142	-0.451624
9.50017	20.19	5.15218e-3	-179.402	-3482060	5.15938e-4	10.0145	-0.538207
10.5002	20.08	7.75208e-3	-205.111	-2645890	7.76291e-4	10.0147	-0.615334
11.5002	19.99	0.0105234	-230.499	-2190340	1.05381e-3	10.0150	-0.691496
12.5002	19.89	0.0128662	-254.382	-1977140	1.28841e-3	10.0153	-0.763146
13.5002	19.81	0.0148280	-273.944	-1847480	1.48487e-3	10.0155	-0.821831
14.5002	19.76	0.0168089	-291.439	-1733840	1.68324e-3	10.0157	-0.874316
15.5002	19.74	0.0178755	-302.445	-1691950	1.79005e-3	10.0158	-0.907334
16.5002	19.74	0.0181421	-305.949	-1686400	1.81675e-3	10.0158	-0.917846
17.5002	19.77	0.0177422	-301.085	-1697000	1.77670e-3	10.0157	-0.903255
18.5002	19.81	0.0168089	-291.049	-1731520	1.68324e-3	10.0157	-0.873147
19.5002	19.85	0.0157518	-278.534	-1768270	1.57738e-3	10.0156	-0.835603
20.5002	19.89	0.0148470	-265.585	-1788810	1.48678e-3	10.0155	-0.796756
21.5002	19.94	0.0137804	-253.575	-1840110	1.37997e-3	10.0154	-0.760725

[step]
Temperature Sweep - 2
Angular frequency	Step time	Temperature	Oscillation strain	Oscillation stress	Tan(delta)	Storage modulus	Loss modulus	Oscillation force
rad/s	s	°C	%	kPa		kPa	kPa	N
3.14159	4.00366	20.00	4.49516e-4	6.37623	-0.422450	1306650	-551996	0.0191287
6.76836	14.5717	20.00	3.82178e-4	8.30646	0.0680113	2168440	147479	0.0249194
14.5820	24.0090	20.01	2.39333e-4	5.22812	0.0652019	2179820	142129	0.0156844
31.4159	32.7130	20.01	1.28254e-4	2.79471	0.0557238	2175670	121237	8.38414e-3
67.6836	41.3220	20.01	8.15752e-5	1.81223	0.0673294	2216530	149238	5.43669e-3
145.820	50.0398	20.00	6.45193e-5	1.45220	0.0831620	2243060	186537	4.35660e-3
314.159	58.6508	20.00	6.23749e-5	1.45721	0.102490	2324030	238191	4.37162e-3
3.14159	278.635	30.04	7.03220e-4	10.0064	-0.0432575	1421610	-61495.3	0.0300192
6.76836	289.189	30.02	5.90570e-4	10.9302	0.0561979	1847880	103847	0.0327907
14.5820	298.636	30.02	3.83218e-4	7.33387	0.0570414	1910660	108986	0.0220016
31.4159	307.340	30.01	2.04101e-4	4.02904	0.0431585	1972210	85117.5	0.0120871
67.6836	315.949	30.01	1.44176e-4	2.49730	-0.0202569	1731760	-35080.1	7.49190e-3
145.820	324.679	30.02	9.56868e-5	1.95517	0.0787437	2037000	160401	5.86552e-3
314.159	333.290	30.00	9.26255e-5	1.92958	0.137929	2063660	284640	5.78873e-3
3.14159	557.254	40.03	9.59355e-4	8.97176	-0.0657609	933171	-61366.1	0.0269153
6.76836	567.820	40.04	8.60819e-4	12.4306	0.107078	1435840	153746	0.0372919
14.5820	577.267	40.01	6.00732e-4	9.11367	0.101681	1509310	153469	0.0273410
31.4159	585.969	40.03	3.29180e-4	5.25472	0.114336	1585980	181334	0.0157642
67.6836	594.580	40.01	1.92141e-4	3.13218	0.113191	1619810	183347	9.39654e-3
145.820	603.300	40.03	1.41690e-4	2.43573	0.128429	1705050	218978	7.30719e-3
314.159	611.911	40.00	1.37154e-4	2.43735	0.177567	1749720	310692	7.31206e-3
3.14159	835.887	50.02	1.25442e-3	7.08958	0.152001	558752	84930.8	0.0212687
6.76836	846.441	50.01	1.21819e-3	11.4522	0.211240	919799	194298	0.0343565
14.5820	855.876	50.00	9.60714e-4	9.98372	0.187442	1021410	191456	0.0299512
31.4159	864.578	50.04	5.52215e-4	6.31906	0.171538	1127840	193467	0.0189572
67.6836	873.189	50.01	3.19158e-4	3.85550	0.172917	1190360	205832	0.0115665
145.820	881.909	50.01	2.18106e-4	2.82575	0.157888	1279730	202054	8.47726e-3
314.159	890.520	50.00	2.05083e-4	2.84210	0.220746	1353250	298725	8.52630e-3
3.14159	1116.50	60.03	1.51766e-3	3.32564	0.519956	194419	101089	9.97692e-3
6.76836	1127.05	60.02	1.55651e-3	7.53187	0.396855	449770	178494	0.0225956
14.5820	1136.49	60.04	1.44361e-3	8.32762	0.345972	545156	188608	0.0249829
31.4159	1145.19	60.01	9.80073e-4	6.62250	0.300837	647069	194662	0.0198675
67.6836	1153.80	60.02	5.47110e-4	4.18502	0.288727	734914	212189	0.0125551
145.820	1162.53	60.01	3.77912e-4	3.21650	0.267169	822283	219688	9.64950e-3
314.159	1171.16	60.01	3.22678e-4	3.06960	0.304559	910019	277155	9.20880e-3
3.14159	1385.10	70.07	1.71567e-3	1.83337	0.889754	79833.9	71032.6	5.50010e-3
6.76836	1395.65	70.00	1.91339e-3	3.16001	0.724014	133772	96852.8	9.48004e-3
14.5820	1405.09	70.06	2.05250e-3	4.54527	0.641860	186364	119620	0.0136358
31.4159	1413.79	69.99	1.83977e-3	5.33211	0.561613	252700	141920	0.0159963
67.6836	1422.40	70.02	1.21955e-3	4.46934	0.497829	328069	163322	0.0134080
145.820	1431.13	70.01	7.97856e-4	3.56208	0.468149	404341	189292	0.0106862
314.159	1439.75	70.01	6.22667e-4	3.35173	0.472335	486723	229896	0.0100552
3.14159	1661.71	80.04	1.97394e-3	0.526554	0.851804	20306.8	17297.4	1.57966e-3
6.76836	1672.27	80.03	2.17502e-3	0.885715	0.899659	30273.7	27236.0	2.65715e-3
14.5820	1681.72	80.02	2.42339e-3	1.44395	0.930286	43625.5	40584.2	4.33186e-3
31.4159	1690.42	80.01	2.67836e-3	2.32864	0.898213	64681.6	58097.8	6.98592e-3
67.6836	1699.03	80.01	2.60918e-3	3.25678	0.827712	96154.9	79588.6	9.77034e-3
145.820	1707.76	80.03	1.97511e-3	3.45775	0.786375	137614	108216	0.0103732
314.159	1716.37	79.97	1.49891e-3	3.58631	0.782581	188421	147455	0.0107589
3.14159	1942.35	90.01	2.93974e-3	0.423168	0.246495	13976.4	3445.11	1.26950e-3
6.76836	1952.90	90.03	3.24427e-3	0.524441	0.431815	14840.7	6408.41	1.57332e-3
14.5820	1962.34	89.99	3.57568e-3	0.692618	0.554122	16942.9	9388.45	2.07785e-3
31.4159	1971.04	90.05	3.93174e-3	1.03959	0.749198	21161.0	15853.8	3.11878e-3
67.6836	1979.66	90.03	4.19638e-3	1.54323	0.955384	26590.5	25404.1	4.62970e-3
145.820	1988.38	90.01	4.15607e-3	2.29045	1.01122	38751.5	39186.1	6.87136e-3
314.159	1997.00	90.03	3.87181e-3	3.20264	1.11299	55282.9	61529.4	9.60792e-3
3.14159	2210.96	100.04	5.42791e-3	0.618916	0.0884357	11358.1	1004.46	1.85675e-3
6.76836	2221.51	99.99	5.97222e-3	0.740113	0.101288	12329.5	1248.83	2.22034e-3
14.5820	2230.95	100.03	6.56051e-3	0.860495	0.157949	12955.7	2046.33	2.58148e-3
31.4159	2239.66	99.99	7.17843e-3	1.03909	0.293770	13888.3	4079.97	3.11728e-3
67.6836	2248.26	100.05	7.72825e-3	1.23695	0.459248	14545.1	6679.81	3.71086e-3
145.820	2256.99	99.99	8.10941e-3	1.73177	0.622344	18130.6	11283.5	5.19530e-3
314.159	2265.60	99.98	8.33401e-3	2.42681	0.879508	21865.7	19231.0	7.28044e-3
3.14159	2481.29	110.04	0.0105856	1.31638	-0.0101499	12434.9	-126.213	3.94915e-3
6.76836	2491.85	109.97	0.0116406	1.43299	0.0387536	12301.1	476.710	4.29898e-3
14.5820	2501.30	110.04	0.0127801	1.61583	0.0567698	12623.0	716.605	4.84748e-3
31.4159	2510.00	110.02	0.0139517	1.77758	0.0897912	12689.9	1139.44	5.33275e-3
67.6836	2518.60	110.02	0.0150077	1.91412	0.267604	12320.8	3297.08	5.74237e-3
145.820	2527.33	110.00	0.0159490	2.23590	0.266279	13547.0	3607.29	6.70769e-3
314.159	2535.95	110.01	0.0168919	2.69214	0.433914	14620.4	6344.02	8.07642e-3

File: data/dma/raw/A100V0/A100V0-1.txt
Filename	A100V0-1 (1)
Instrument name	4020-0324
Operator	AD
rundate	9/22/2026
Sample name	A100V0-1
Geometry name	Tension fixture (rectangle)
Procedure name	TMA IsoForce Temperature Ramp
	Flow Axial Test
	AutoTension AutoStrain Settings
	Standard Oscillatory Temperature Sweep
proceduresegments	TMA IsoForce Temperature Ramp#Flow Axial Test#Standard Oscillatory Temperature Sweep
[File Parameters]
Name	A100V0-1 (1)
Instrument type	RSAG2
Instrument serial number	4020-0324
Instrument name	4020-0324
Instrument location	Univ of Colorado
Company name	Univ of Colorado
Trios version	5.1.1.46572
File name	C:\ProgramData\TA Instruments\TRIOS\Data\Alex\A100V0-1 (1).tri
Run date	9/22/2026 6:38:20 PM
Time at start of test	115.486
[Geometry Parameters]
Geometry Type	Linear tension
Name	Tension fixture (rectangle)
Length	10.95 mm
Width	3.0 mm
Thickness	1.0 mm
Loading gap	10.95 mm
Notes	


[Geometry Extended Parameters]
Expansion coefficient	2.6 µm/°C
Move stage to maintain starting gap	Passive
Orientation Angle	0.0
Upper Compliance	0.0 µm/kg
Lower Compliance	0.0 µm/kg
Upper Geometry Mass	95.62 g
Stress constant (linear)	333333 Pa/N
Strain constant (linear)	91.3242 1/m
[Instrument Parameters]
GapZeroSetback	1000 [mm]
GapFast	0.0100000
GapSlow	1.00000e-5
Temperature limit	620.000 [°C]
[Firmware Versions]
InfoVerDsp	V2018.5.29
InfoVerWinCe	V2019.10.10
InfoVerPwr1	V2017.1.11
InfoVerLincodr2	V2017.1.11
InfoVerStepper3	V2017.1.11
InfoVerPhaseFire6	V2019.7.19
InfoVerFcoPrt8	V2011.9.7
[Calibration Date Information]
InfoDateDynPhase	8/7/2019 6:40 PM
InfoDateStaticNrm	5/3/2024 1:39 PM
InfoDateTorqLag	3/2/2018 1:31 PM
InfoDateMotorScale	3/2/2018 12:07 PM
InfoDateRsaDeflect	3/2/2018 12:58 PM
InfoDateRsaMagTemp	3/6/2018 8:43 AM
InfoDateADGain	3/2/2018 1:15 PM
[Calibration Parameters]
SPFrtScaleLow	370.8792
SPFrtScaleMid	3708.792
SPFrtScaleHi	3708.792
SPNrmScale	1.549643
SPXducerMass	555.4000
SPXducerNormDamping	-0.93000
SPXducerNormSpringConst	1.500000
[Temperature Control Information]
TempCorrInfoTbl01a	FCO/Upper Tool PRT offset 
TempCorrInfoTbl02a	FCO/Lower Tool PRT offset 
TempCorrInfoTbl03a	FCO/Middle PRT offset 
Temperature option	FCO/LN2
[step]
Temperature Ramp IsoForce - 1
Step time	Temperature	Strain	Stress	Modulus	Delta length	Gap	Force
s	°C	%	kPa	kPa	mm	mm	N
0.500164	19.76	-0.451147	26.3795	-5847.21	-0.0499296	11.0173	0.0791386
1.50016	19.74	-0.827523	5.68972	-687.560	-0.0915842	10.9757	0.0170692
2.50016	19.69	1.33523	-1.49502	-111.967	0.147774	11.2150	-4.48506e-3
3.50016	19.64	1.50668	-0.520264	-34.5305	0.166748	11.2340	-1.56079e-3
4.50016	19.58	2.16770	-3.72678	-171.923	0.239905	11.3072	-0.0111803
5.50016	19.48	2.57120	-6.54071	-254.384	0.284561	11.3518	-0.0196221
6.50016	19.38	2.91441	-7.43437	-255.090	0.322545	11.3898	-0.0223031
7.50016	19.28	3.09465	-7.51443	-242.820	0.342493	11.4098	-0.0225433
8.50016	19.18	3.32189	-7.62048	-229.402	0.367642	11.4349	-0.0228614
9.50016	19.07	3.47761	-7.40130	-212.827	0.384876	11.4521	-0.0222039
10.5002	18.97	3.60948	-7.34211	-203.412	0.399471	11.4667	-0.0220263
11.5002	18.87	3.71093	-7.20067	-194.040	0.410698	11.4780	-0.0216020
12.5002	18.79	3.80633	-7.50259	-197.108	0.421257	11.4885	-0.0225078
13.5002	18.73	3.88346	-7.77034	-200.088	0.429793	11.4971	-0.0233110
14.5002	18.67	3.99501	-7.78365	-194.834	0.442139	11.5094	-0.0233509
15.5002	18.61	4.05642	-7.49710	-184.821	0.448935	11.5162	-0.0224913
16.5002	18.51	4.12305	-7.81532	-189.552	0.456309	11.5236	-0.0234460
17.5002	18.44	4.17035	-7.92112	-189.939	0.461544	11.5288	-0.0237634
18.5002	18.36	4.23774	-7.89788	-186.370	0.469002	11.5363	-0.0236936
19.5002	18.28	4.28952	-8.07185	-188.176	0.474732	11.5420	-0.0242156
20.5002	18.19	4.33955	-8.01217	-184.631	0.480269	11.5475	-0.0240365
21.5002	18.14	4.38503	-8.16711	-186.250	0.485303	11.5526	-0.0245013
22.5002	18.05	4.42385	-7.94759	-179.653	0.489599	11.5569	-0.0238428
23.5002	17.98	4.45550	-8.01037	-179.786	0.493102	11.5604	-0.0240311
24.5002	17.91	4.49728	-8.16315	-181.513	0.497726	11.5650	-0.0244894
25.5002	17.87	4.53015	-8.16255	-180.183	0.501364	11.5686	-0.0244877
26.5002	17.80	4.55764	-8.09941	-177.711	0.504406	11.5717	-0.0242982
27.5002	17.71	4.58595	-8.11459	-176.945	0.507539	11.5748	-0.0243438
28.5002	17.62	4.61340	-8.11271	-175.851	0.510577	11.5778	-0.0243381
29.5002	17.56	4.63568	-8.04377	-173.519	0.513043	11.5803	-0.0241313
30.5002	17.48	4.65999	-8.10763	-173.984	0.515734	11.5830	-0.0243229
31.5002	17.41	4.68457	-8.12783	-173.502	0.518454	11.5857	-0.0243835
32.5002	17.33	4.70690	-8.14091	-172.957	0.520926	11.5882	-0.0244227
33.5002	17.26	4.72570	-8.11482	-171.717	0.523005	11.5903	-0.0243444
34.5002	17.19	4.74092	-8.08825	-170.605	0.524691	11.5920	-0.0242647
35.5002	17.09	4.75933	-8.14601	-171.159	0.526728	11.5940	-0.0244380
36.5002	17.01	4.78303	-8.34021	-174.371	0.529350	11.5966	-0.0250206
37.5002	16.91	4.80170	-8.25269	-171.870	0.531417	11.5987	-0.0247581
38.5002	16.83	4.81575	-8.11580	-168.526	0.532971	11.6002	-0.0243474
39.5002	16.75	4.82504	-7.97185	-165.218	0.533999	11.6013	-0.0239155
40.5002	16.66	4.83421	-8.00167	-165.522	0.535015	11.6023	-0.0240050
41.5002	16.56	4.84462	-7.86300	-162.304	0.536167	11.6034	-0.0235890
42.5002	16.48	4.85703	-8.00626	-164.839	0.537540	11.6048	-0.0240188
43.5002	16.39	4.87204	-8.14158	-167.108	0.539202	11.6065	-0.0244247
44.5002	16.31	4.89073	-8.27172	-169.131	0.541270	11.6085	-0.0248152
45.5002	16.21	4.90574	-8.27444	-168.669	0.542932	11.6102	-0.0248233
46.5002	16.14	4.91596	-8.19006	-166.601	0.544063	11.6113	-0.0245702
47.5002	16.02	4.92617	-8.14896	-165.422	0.545193	11.6125	-0.0244469
48.5002	15.92	4.93596	-8.10006	-164.103	0.546276	11.6135	-0.0243002
49.5002	15.86	4.94283	-8.07426	-163.353	0.547036	11.6143	-0.0242228
50.5002	15.80	4.94739	-7.90820	-159.846	0.547541	11.6148	-0.0237246
51.5002	15.72	4.95295	-7.93565	-160.221	0.548156	11.6154	-0.0238070
52.5002	15.66	4.95826	-7.86156	-158.555	0.548744	11.6160	-0.0235847
53.5002	15.59	4.96513	-7.95984	-160.315	0.549504	11.6168	-0.0238795
54.5002	15.54	4.97396	-8.00309	-160.900	0.550482	11.6177	-0.0240093
55.5002	15.45	4.98283	-8.06675	-161.891	0.551463	11.6187	-0.0242002
56.5002	15.36	4.99472	-8.18370	-163.847	0.552779	11.6200	-0.0245511
57.5002	15.25	5.00639	-8.25461	-164.881	0.554070	11.6213	-0.0247638
58.5002	15.13	5.01862	-8.35744	-166.529	0.555424	11.6227	-0.0250723
59.5002	15.03	5.02850	-8.34382	-165.931	0.556518	11.6238	-0.0250315
60.5002	14.96	5.03391	-8.18573	-162.612	0.557117	11.6244	-0.0245572
61.5002	14.89	5.03821	-8.15307	-161.825	0.557592	11.6249	-0.0244592
62.5002	14.82	5.04184	-8.02525	-159.173	0.557994	11.6253	-0.0240758
63.5002	14.75	5.04530	-8.03080	-159.174	0.558376	11.6256	-0.0240924
64.5002	14.68	5.04930	-7.97588	-157.960	0.558820	11.6261	-0.0239276
65.5002	14.61	5.05209	-7.98610	-158.075	0.559129	11.6264	-0.0239583
66.5002	14.50	5.05578	-7.95822	-157.408	0.559537	11.6268	-0.0238747
67.5002	14.40	5.06044	-7.99275	-157.946	0.560052	11.6273	-0.0239783
68.5002	14.31	5.06400	-7.90525	-156.107	0.560447	11.6277	-0.0237157
69.5002	14.25	5.06734	-7.93812	-156.653	0.560816	11.6281	-0.0238144
70.5002	14.18	5.07020	-7.88341	-155.485	0.561132	11.6284	-0.0236502
71.5002	14.10	5.07316	-7.88999	-155.524	0.561461	11.6287	-0.0236700
72.5002	13.98	5.07657	-7.93375	-156.282	0.561837	11.6291	-0.0238013
73.5002	13.91	5.07953	-7.90397	-155.604	0.562165	11.6294	-0.0237119
74.5002	13.81	5.08123	-8.50500	-167.381	0.562353	11.6296	-0.0255150
75.5002	13.73	5.08343	-8.59319	-169.043	0.562596	11.6299	-0.0257796
76.5002	13.64	5.08561	-8.63653	-169.823	0.562838	11.6301	-0.0259096
77.5002	13.57	5.08774	-8.67382	-170.485	0.563073	11.6303	-0.0260215
78.5002	13.46	5.08928	-8.75481	-172.025	0.563244	11.6305	-0.0262644
79.5002	13.39	5.09169	-8.62865	-169.465	0.563511	11.6308	-0.0258860
80.5002	13.33	5.09325	-8.64320	-169.699	0.563684	11.6309	-0.0259296
81.5002	13.25	5.09473	-8.49004	-166.644	0.563848	11.6311	-0.0254701
82.5002	13.14	5.09689	-8.60267	-168.783	0.564086	11.6314	-0.0258080
83.5002	13.04	5.09951	-8.59740	-168.593	0.564377	11.6316	-0.0257922
84.5002	12.98	5.10143	-8.91780	-174.810	0.564589	11.6319	-0.0267534
85.5002	12.89	5.10320	-8.19222	-160.531	0.564785	11.6321	-0.0245767
86.5002	12.78	5.10544	-8.36264	-163.798	0.565033	11.6323	-0.0250879
87.5002	12.71	5.10775	-8.42175	-164.882	0.565289	11.6326	-0.0252652
88.5002	12.61	5.10973	-8.60274	-168.360	0.565507	11.6328	-0.0258082
89.5002	12.55	5.11160	-8.44868	-165.285	0.565714	11.6330	-0.0253461
90.5002	12.49	5.11295	-8.40587	-164.404	0.565864	11.6331	-0.0252176
91.5002	12.42	5.11439	-8.28410	-161.976	0.566023	11.6333	-0.0248523
92.5002	12.36	5.11585	-7.99930	-156.363	0.566185	11.6335	-0.0239979
93.5002	12.26	5.11816	-8.51152	-166.300	0.566441	11.6337	-0.0255346
94.5002	12.18	5.11999	-8.24784	-161.091	0.566643	11.6339	-0.0247435
95.5002	12.08	5.12200	-8.37391	-163.489	0.566865	11.6341	-0.0251217
96.5002	11.99	5.12429	-8.25738	-161.142	0.567119	11.6344	-0.0247721
97.5002	11.89	5.12637	-8.28055	-161.528	0.567349	11.6346	-0.0248416
98.5002	11.78	5.12899	-8.31153	-162.050	0.567639	11.6349	-0.0249346
99.5002	11.70	5.13097	-8.30735	-161.906	0.567858	11.6351	-0.0249220
100.500	11.63	5.13301	-8.56825	-166.925	0.568084	11.6353	-0.0257048
101.500	11.52	5.13525	-8.25311	-160.715	0.568332	11.6356	-0.0247593
102.500	11.44	5.13721	-8.20643	-159.745	0.568549	11.6358	-0.0246193
103.500	11.35	5.13894	-8.13433	-158.288	0.568740	11.6360	-0.0244030
104.500	11.26	5.14095	-8.03383	-156.271	0.568962	11.6362	-0.0241015
105.500	11.21	5.14293	-8.59289	-167.082	0.569181	11.6364	-0.0257787
106.500	11.08	5.14498	-8.55272	-166.234	0.569408	11.6367	-0.0256581
107.500	11.00	5.14718	-8.49615	-165.064	0.569653	11.6369	-0.0254884
108.500	10.90	5.14979	-8.58120	-166.632	0.569941	11.6372	-0.0257436
109.500	10.84	5.15137	-8.67883	-168.476	0.570116	11.6374	-0.0260365
110.500	10.77	5.15304	-8.30873	-161.239	0.570301	11.6376	-0.0249262
111.500	10.69	5.15456	-8.34661	-161.927	0.570469	11.6377	-0.0250398
112.500	10.63	5.15653	-8.24762	-159.945	0.570687	11.6380	-0.0247429
113.500	10.55	5.15804	-8.51588	-165.099	0.570854	11.6381	-0.0255477
114.500	10.46	5.15988	-8.75343	-169.644	0.571057	11.6383	-0.0262603
115.500	10.35	5.16217	-8.72784	-169.073	0.571311	11.6386	-0.0261835
116.500	10.27	5.16457	-8.55316	-165.612	0.571576	11.6388	-0.0256595
117.500	10.19	5.16650	-8.67565	-167.921	0.571791	11.6391	-0.0260270
118.500	10.13	5.16829	-8.53375	-165.117	0.571988	11.6393	-0.0256012
119.500	10.08	5.16948	-8.52759	-164.960	0.572120	11.6394	-0.0255828
120.500	10.00	5.17066	-8.93840	-172.868	0.572250	11.6395	-0.0268152
121.500	9.91	5.17256	-8.68833	-167.970	0.572461	11.6397	-0.0260650
122.500	9.83	5.17447	-8.58452	-165.901	0.572673	11.6399	-0.0257536
123.500	9.73	5.17636	-8.47128	-163.653	0.572882	11.6401	-0.0254139
124.500	9.62	5.17634	-8.24120	-159.209	0.572880	11.6401	-0.0247236
125.500	9.52	5.17678	-8.33697	-161.045	0.572928	11.6402	-0.0250109
126.500	9.42	5.17697	-8.24886	-159.338	0.572949	11.6402	-0.0247466
127.500	9.29	5.17827	-9.04079	-174.591	0.573092	11.6404	-0.0271224
128.500	9.20	5.18140	-9.40096	-181.436	0.573440	11.6407	-0.0282029
129.500	9.13	5.18318	-9.42553	-181.848	0.573636	11.6409	-0.0282766
130.500	9.05	5.18399	-8.68695	-167.573	0.573726	11.6410	-0.0260609
131.500	8.97	5.18532	-9.37617	-180.821	0.573874	11.6411	-0.0281285
132.500	8.88	5.18751	-9.57169	-184.514	0.574116	11.6414	-0.0287151
133.500	8.83	5.18899	-9.60094	-185.025	0.574279	11.6415	-0.0288028
134.500	8.75	5.19015	-9.17183	-176.716	0.574408	11.6417	-0.0275155
135.500	8.69	5.19165	-9.24891	-178.150	0.574574	11.6418	-0.0277467
136.500	8.59	5.19320	-9.68622	-186.517	0.574745	11.6420	-0.0290587
137.500	8.51	5.19542	-9.52061	-183.250	0.574991	11.6423	-0.0285618
138.500	8.46	5.19618	-9.22301	-177.496	0.575075	11.6423	-0.0276690
139.500	8.39	5.19771	-9.74583	-187.502	0.575244	11.6425	-0.0292375
140.500	8.31	5.19888	-9.36290	-180.095	0.575374	11.6426	-0.0280887
141.500	8.22	5.20100	-9.94595	-191.232	0.575608	11.6429	-0.0298379
142.500	8.14	5.20270	-10.1055	-194.237	0.575796	11.6431	-0.0303166
143.500	8.06	5.20483	-9.91951	-190.583	0.576033	11.6433	-0.0297585
144.500	7.95	5.20628	-9.70752	-186.458	0.576193	11.6435	-0.0291226
145.500	7.84	5.20799	-9.86162	-189.356	0.576382	11.6436	-0.0295849
146.500	7.75	5.21063	-10.1494	-194.783	0.576674	11.6439	-0.0304483
147.500	7.66	5.21211	-9.69912	-186.088	0.576838	11.6441	-0.0290974
148.500	7.59	5.21405	-9.60683	-184.249	0.577053	11.6443	-0.0288205
149.500	7.49	5.21464	-9.31048	-178.545	0.577118	11.6444	-0.0279314
150.500	7.40	5.21310	-8.32435	-159.681	0.576947	11.6442	-0.0249730
151.500	7.35	5.20994	-7.96674	-152.914	0.576598	11.6439	-0.0239002
152.500	7.22	5.20877	-8.15057	-156.478	0.576468	11.6437	-0.0244517
153.500	7.13	5.20790	-8.11758	-155.871	0.576372	11.6436	-0.0243527
154.500	7.07	5.20639	-8.21421	-157.772	0.576205	11.6435	-0.0246426
155.500	6.98	5.20569	-8.07399	-155.099	0.576128	11.6434	-0.0242220
156.500	6.93	5.20382	-8.05470	-154.785	0.575920	11.6432	-0.0241641
157.500	6.82	5.20224	-8.00063	-153.792	0.575746	11.6430	-0.0240019
158.500	6.73	5.20101	-7.98511	-153.530	0.575609	11.6429	-0.0239553
159.500	6.66	5.20000	-7.88555	-151.645	0.575498	11.6428	-0.0236567
160.500	6.61	5.19799	-7.85334	-151.084	0.575275	11.6425	-0.0235600
161.500	6.51	5.19710	-7.99972	-153.927	0.575177	11.6424	-0.0239992
162.500	6.44	5.19616	-7.96755	-153.335	0.575073	11.6423	-0.0239027
163.500	6.32	5.19546	-8.13032	-156.489	0.574995	11.6423	-0.0243910
164.500	6.22	5.19523	-8.27653	-159.310	0.574970	11.6422	-0.0248296
165.500	6.13	5.19535	-8.46835	-162.999	0.574983	11.6422	-0.0254051
166.500	6.05	5.19506	-8.55466	-164.669	0.574951	11.6422	-0.0256640
167.500	6.00	5.19456	-8.51901	-163.999	0.574896	11.6422	-0.0255570
168.500	5.93	5.19342	-8.28823	-159.591	0.574769	11.6420	-0.0248647
169.500	5.87	5.19316	-8.28455	-159.528	0.574741	11.6420	-0.0248536
170.500	5.80	5.19211	-8.34040	-160.636	0.574624	11.6419	-0.0250212
171.500	5.72	5.19160	-8.40583	-161.912	0.574568	11.6418	-0.0252175
172.500	5.63	5.19100	-8.18886	-157.751	0.574502	11.6418	-0.0245666
173.500	5.51	5.19052	-8.31110	-160.121	0.574449	11.6417	-0.0249333
174.500	5.43	5.18939	-8.19291	-157.878	0.574324	11.6416	-0.0245787
175.500	5.36	5.18785	-8.11465	-156.417	0.574153	11.6414	-0.0243440
176.500	5.25	5.18805	-8.23558	-158.742	0.574175	11.6414	-0.0247068
177.500	5.16	5.18669	-8.13576	-156.858	0.574025	11.6413	-0.0244073
178.500	5.08	5.18522	-7.87879	-151.947	0.573862	11.6411	-0.0236364
179.500	5.00	5.18436	-7.91952	-152.758	0.573767	11.6410	-0.0237586
180.500	4.89	5.18384	-8.01941	-154.700	0.573709	11.6410	-0.0240582
181.500	4.78	5.18322	-7.89996	-152.414	0.573641	11.6409	-0.0236999
182.500	4.72	5.18171	-7.85471	-151.585	0.573474	11.6407	-0.0235641
183.500	4.63	5.18089	-7.83660	-151.260	0.573382	11.6406	-0.0235098
184.500	4.52	5.17993	-7.72272	-149.089	0.573277	11.6405	-0.0231682
185.500	4.43	5.17944	-8.03924	-155.214	0.573222	11.6405	-0.0241177
186.500	4.34	5.17847	-7.81036	-150.824	0.573115	11.6404	-0.0234311
187.500	4.28	5.17755	-7.89239	-152.435	0.573013	11.6403	-0.0236772
188.500	4.21	5.17691	-8.05755	-155.644	0.572943	11.6402	-0.0241726
189.500	4.14	5.17655	-7.85643	-151.770	0.572903	11.6402	-0.0235693
190.500	4.06	5.17479	-7.74780	-149.722	0.572708	11.6400	-0.0232434
191.500	4.01	5.17379	-7.78859	-150.539	0.572597	11.6399	-0.0233658
192.500	3.94	5.17179	-7.56718	-146.316	0.572375	11.6396	-0.0227015
193.500	3.87	5.17139	-7.86939	-152.172	0.572331	11.6396	-0.0236082
194.500	3.75	5.17049	-8.00413	-154.804	0.572231	11.6395	-0.0240124
195.500	3.61	5.17054	-8.05112	-155.711	0.572238	11.6395	-0.0241534
196.500	3.54	5.16951	-8.49537	-164.336	0.572124	11.6394	-0.0254861
197.500	3.47	5.16859	-8.21921	-159.022	0.572021	11.6393	-0.0246576
198.500	3.37	5.16792	-8.51742	-164.813	0.571947	11.6392	-0.0255522
199.500	3.25	5.16739	-8.62255	-166.865	0.571889	11.6392	-0.0258677
200.500	3.17	5.16677	-8.27252	-160.110	0.571820	11.6391	-0.0248175
201.500	3.06	5.16580	-8.31924	-161.045	0.571713	11.6390	-0.0249577
202.500	3.00	5.16435	-8.07413	-156.344	0.571552	11.6388	-0.0242224
203.500	2.92	5.16291	-8.14702	-157.799	0.571393	11.6387	-0.0244410
204.500	2.87	5.16214	-8.14761	-157.834	0.571308	11.6386	-0.0244428
205.500	2.77	5.16138	-8.14093	-157.728	0.571223	11.6385	-0.0244228
206.500	2.70	5.16045	-8.07049	-156.391	0.571121	11.6384	-0.0242115
207.500	2.63	5.15958	-8.12969	-157.565	0.571025	11.6383	-0.0243891
208.500	2.54	5.15783	-8.19649	-158.914	0.570830	11.6381	-0.0245895
209.500	2.45	5.15740	-8.09124	-156.886	0.570783	11.6380	-0.0242737
210.500	2.38	5.15623	-8.13100	-157.693	0.570654	11.6379	-0.0243930
211.500	2.30	5.15484	-8.16909	-158.474	0.570499	11.6378	-0.0245073
212.500	2.27	5.15348	-7.72657	-149.929	0.570350	11.6376	-0.0231797
213.500	2.17	5.15256	-8.05351	-156.301	0.570248	11.6375	-0.0241605
214.500	2.04	5.15142	-7.84882	-152.362	0.570122	11.6374	-0.0235465
215.500	1.93	5.15048	-7.84467	-152.309	0.570018	11.6373	-0.0235340
216.500	1.87	5.14967	-7.61184	-147.812	0.569928	11.6372	-0.0228355
217.500	1.78	5.14735	-7.91756	-153.818	0.569671	11.6369	-0.0237527
218.500	1.69	5.14657	-7.85276	-152.582	0.569585	11.6369	-0.0235583
219.500	1.62	5.14570	-7.64342	-148.540	0.569489	11.6368	-0.0229303
220.500	1.54	5.14413	-8.29282	-161.209	0.569314	11.6366	-0.0248784
221.500	1.46	5.14301	-7.95520	-154.680	0.569190	11.6365	-0.0238656
222.500	1.36	5.14194	-8.25414	-160.526	0.569072	11.6363	-0.0247624
223.500	1.28	5.14068	-8.08337	-157.243	0.568933	11.6362	-0.0242501
224.500	1.19	5.13960	-7.91152	-153.933	0.568813	11.6361	-0.0237346
225.500	1.14	5.13850	-8.21112	-159.796	0.568691	11.6360	-0.0246334
226.500	1.06	5.13701	-7.92426	-154.258	0.568526	11.6358	-0.0237728
227.500	0.98	5.13602	-7.71200	-150.155	0.568418	11.6357	-0.0231360
228.500	0.93	5.13465	-8.06301	-157.031	0.568266	11.6355	-0.0241890
229.500	0.86	5.13367	-8.01238	-156.075	0.568157	11.6354	-0.0240371
230.500	0.79	5.13229	-8.29115	-161.549	0.568005	11.6353	-0.0248734
231.500	0.66	5.13160	-8.29833	-161.711	0.567927	11.6352	-0.0248950
232.500	0.56	5.13046	-8.76496	-170.842	0.567801	11.6351	-0.0262949
233.500	0.46	5.13022	-8.44004	-164.516	0.567775	11.6350	-0.0253201
234.500	0.37	5.12924	-8.49037	-165.529	0.567667	11.6349	-0.0254711
235.500	0.30	5.12786	-8.16006	-159.132	0.567513	11.6348	-0.0244802
236.500	0.22	5.12641	-8.33283	-162.547	0.567353	11.6346	-0.0249985
237.500	0.12	5.12475	-7.69052	-150.066	0.567169	11.6344	-0.0230716
238.500	0.02	5.12375	-8.32848	-162.547	0.567059	11.6343	-0.0249855
239.500	-0.08	5.12357	-7.98563	-155.861	0.567039	11.6343	-0.0239569
240.500	-0.16	5.12226	-8.10912	-158.312	0.566894	11.6342	-0.0243274
241.500	-0.23	5.12052	-7.45610	-145.612	0.566702	11.6340	-0.0223683
242.500	-0.30	5.11902	-8.21337	-160.448	0.566536	11.6338	-0.0246401
243.500	-0.39	5.11782	-7.72783	-150.998	0.566402	11.6337	-0.0231835
244.500	-0.49	5.11649	-7.74944	-151.460	0.566256	11.6335	-0.0232483
245.500	-0.55	5.11594	-7.13209	-139.409	0.566195	11.6335	-0.0213963
246.500	-0.62	5.11321	-6.99369	-136.777	0.565892	11.6332	-0.0209811
247.500	-0.68	5.11326	-7.81369	-152.812	0.565898	11.6332	-0.0234411
248.500	-0.76	5.11196	-7.66315	-149.906	0.565754	11.6330	-0.0229894
249.500	-0.83	5.11023	-7.90058	-154.603	0.565562	11.6328	-0.0237017
250.500	-0.92	5.10993	-9.04362	-176.981	0.565530	11.6328	-0.0271309
251.500	-1.03	5.10930	-8.05256	-157.606	0.565460	11.6327	-0.0241577
252.500	-1.12	5.10801	-7.49068	-146.646	0.565317	11.6326	-0.0224720
253.500	-1.23	5.10619	-8.02697	-157.201	0.565116	11.6324	-0.0240809
254.500	-1.30	5.10495	-7.41867	-145.323	0.564979	11.6322	-0.0222560
255.500	-1.38	5.10347	-8.18767	-160.433	0.564815	11.6321	-0.0245630
256.500	-1.48	5.10243	-7.99625	-156.715	0.564699	11.6320	-0.0239887
257.500	-1.60	5.10147	-8.57853	-168.158	0.564593	11.6319	-0.0257356
258.500	-1.66	5.10034	-8.53067	-167.257	0.564468	11.6317	-0.0255920
259.500	-1.69	5.09853	-7.88684	-154.688	0.564268	11.6315	-0.0236605
260.500	-1.76	5.09688	-8.63675	-169.452	0.564085	11.6314	-0.0259103
261.500	-1.83	5.09565	-8.22230	-161.359	0.563949	11.6312	-0.0246669
262.500	-1.89	5.09411	-8.58889	-168.604	0.563779	11.6310	-0.0257667
263.500	-1.96	5.09297	-8.71492	-171.117	0.563652	11.6309	-0.0261448
264.500	-2.06	5.09228	-9.10362	-178.773	0.563576	11.6308	-0.0273109
265.500	-2.20	5.09138	-9.01499	-177.064	0.563477	11.6307	-0.0270450
266.500	-2.31	5.09029	-8.46474	-166.292	0.563356	11.6306	-0.0253942
267.500	-2.39	5.08923	-8.04455	-158.070	0.563238	11.6305	-0.0241336
268.500	-2.45	5.08780	-8.41879	-165.470	0.563080	11.6303	-0.0252564
269.500	-2.56	5.08720	-8.10195	-159.262	0.563014	11.6303	-0.0243059
270.500	-2.63	5.08564	-8.61710	-169.440	0.562841	11.6301	-0.0258513
271.500	-2.71	5.08479	-8.38936	-164.989	0.562747	11.6300	-0.0251681
272.500	-2.78	5.08365	-8.11890	-159.706	0.562621	11.6299	-0.0243567
273.500	-2.86	5.08282	-7.73879	-152.254	0.562529	11.6298	-0.0232164
274.500	-2.94	5.08133	-8.22988	-161.963	0.562365	11.6296	-0.0246896
275.500	-3.08	5.08052	-9.06554	-178.437	0.562275	11.6295	-0.0271966
276.500	-3.17	5.07947	-8.43372	-166.035	0.562159	11.6294	-0.0253012
277.500	-3.22	5.07846	-6.32131	-124.473	0.562047	11.6293	-0.0189639
278.500	-3.29	5.07739	-8.72781	-171.896	0.561929	11.6292	-0.0261834
279.500	-3.39	5.07652	-8.59616	-169.332	0.561831	11.6291	-0.0257885
280.500	-3.46	5.07453	-7.77091	-153.136	0.561612	11.6289	-0.0233127
281.500	-3.53	5.07310	-8.42974	-166.165	0.561454	11.6287	-0.0252892
282.500	-3.61	5.07266	-8.14187	-160.505	0.561404	11.6287	-0.0244256
283.500	-3.70	5.07111	-8.30073	-163.687	0.561233	11.6285	-0.0249022
284.500	-3.77	5.06954	-7.16424	-141.319	0.561060	11.6283	-0.0214927
285.500	-3.85	5.06901	-8.13637	-160.512	0.561001	11.6283	-0.0244091
286.500	-3.91	5.06776	-8.97623	-177.124	0.560863	11.6281	-0.0269287
287.500	-3.99	5.06658	-7.96485	-157.204	0.560732	11.6280	-0.0238945
288.500	-4.12	5.06592	-9.00537	-177.764	0.560658	11.6279	-0.0270161
289.500	-4.20	5.06450	-8.71485	-172.077	0.560501	11.6278	-0.0261446
290.500	-4.30	5.06351	-8.53256	-168.511	0.560392	11.6277	-0.0255977
291.500	-4.43	5.06250	-8.43410	-166.599	0.560281	11.6275	-0.0253023
292.500	-4.53	5.06132	-9.01840	-178.183	0.560150	11.6274	-0.0270552
293.500	-4.62	5.05997	-8.42394	-166.482	0.560000	11.6273	-0.0252718
294.500	-4.66	5.05860	-8.56466	-169.309	0.559849	11.6271	-0.0256940
295.500	-4.74	5.05784	-8.80219	-174.031	0.559765	11.6270	-0.0264066
296.500	-4.81	5.05614	-8.03686	-158.952	0.559577	11.6268	-0.0241106
297.500	-4.87	5.05527	-8.18001	-161.812	0.559480	11.6267	-0.0245400
298.500	-4.97	5.05371	-8.33241	-164.877	0.559307	11.6266	-0.0249972
299.500	-5.07	5.05297	-9.03393	-178.784	0.559226	11.6265	-0.0271018
300.500	-5.16	5.05222	-8.75168	-173.225	0.559142	11.6264	-0.0262550
301.500	-5.18	5.05065	-6.96717	-137.946	0.558969	11.6262	-0.0209015
302.500	-5.26	5.04962	-9.30350	-184.241	0.558855	11.6261	-0.0279105
303.500	-5.36	5.04881	-8.05266	-159.496	0.558765	11.6260	-0.0241580
304.500	-5.44	5.04835	-6.08065	-120.448	0.558714	11.6260	-0.0182420
305.500	-5.52	5.04702	-8.39314	-166.299	0.558567	11.6258	-0.0251794
306.500	-5.60	5.04546	-7.22191	-143.137	0.558394	11.6257	-0.0216657
307.500	-5.69	5.04465	-8.45509	-167.605	0.558305	11.6256	-0.0253653
308.500	-5.83	5.04433	-8.51153	-168.735	0.558270	11.6255	-0.0255346
309.500	-5.90	5.04292	-7.04972	-139.794	0.558113	11.6254	-0.0211492
310.500	-5.98	5.04263	-8.92046	-176.901	0.558082	11.6253	-0.0267614
311.500	-6.03	5.04007	-6.29070	-124.814	0.557797	11.6251	-0.0188721
312.500	-6.15	5.03909	-10.4077	-206.539	0.557690	11.6250	-0.0312231
313.500	-6.21	5.03714	-8.15439	-161.885	0.557473	11.6247	-0.0244632
314.500	-6.31	5.03601	-8.53425	-169.465	0.557348	11.6246	-0.0256028
315.500	-6.37	5.03546	-8.00709	-159.014	0.557287	11.6246	-0.0240213
316.500	-6.45	5.03288	-6.56793	-130.501	0.557002	11.6243	-0.0197038
317.500	-6.54	5.03273	-9.70017	-192.742	0.556986	11.6243	-0.0291005
318.500	-6.66	5.03191	-8.34863	-165.914	0.556895	11.6242	-0.0250459
319.500	-6.73	5.03172	-9.26901	-184.212	0.556873	11.6241	-0.0278070
320.500	-6.80	5.03024	-9.05566	-180.024	0.556710	11.6240	-0.0271670
321.500	-6.89	5.02900	-8.36762	-166.387	0.556573	11.6238	-0.0251029
322.500	-6.98	5.02806	-7.95707	-158.253	0.556469	11.6237	-0.0238712
323.500	-7.08	5.02704	-9.28876	-184.776	0.556355	11.6236	-0.0278663
324.500	-7.17	5.02597	-8.28890	-164.922	0.556237	11.6235	-0.0248667
325.500	-7.28	5.02445	-8.73821	-173.914	0.556069	11.6233	-0.0262146
326.500	-7.32	5.02324	-7.34390	-146.199	0.555935	11.6232	-0.0220317
327.500	-7.39	5.02206	-8.74488	-174.130	0.555804	11.6231	-0.0262346
328.500	-7.47	5.02052	-8.37741	-166.863	0.555634	11.6229	-0.0251322
329.500	-7.52	5.02019	-8.92373	-177.757	0.555598	11.6229	-0.0267712
330.500	-7.57	5.01906	-8.82726	-175.875	0.555472	11.6227	-0.0264818
331.500	-7.65	5.01723	-8.47813	-168.980	0.555270	11.6225	-0.0254344
332.500	-7.74	5.01607	-8.08160	-161.114	0.555141	11.6224	-0.0242448
333.500	-7.82	5.01520	-7.41477	-147.846	0.555045	11.6223	-0.0222443
334.500	-7.94	5.01487	-9.25746	-184.600	0.555009	11.6223	-0.0277724
335.500	-8.07	5.01501	-10.6554	-212.470	0.555024	11.6223	-0.0319662
336.500	-8.14	5.01353	-7.84871	-156.551	0.554861	11.6221	-0.0235461
337.500	-8.24	5.01182	-7.30064	-145.669	0.554671	11.6219	-0.0219019
338.500	-8.30	5.01079	-7.14057	-142.504	0.554558	11.6218	-0.0214217
339.500	-8.39	5.00915	-5.80626	-115.913	0.554376	11.6216	-0.0174188
340.500	-8.46	5.00947	-10.3320	-206.250	0.554411	11.6217	-0.0309961
341.500	-8.52	5.00873	-9.03519	-180.389	0.554330	11.6216	-0.0271056
342.500	-8.61	5.00761	-9.30451	-185.807	0.554206	11.6215	-0.0279135
343.500	-8.68	5.00592	-8.13191	-162.446	0.554018	11.6213	-0.0243957
344.500	-8.75	5.00520	-7.71755	-154.191	0.553939	11.6212	-0.0231526
345.500	-8.86	5.00432	-9.20568	-183.955	0.553842	11.6211	-0.0276170
346.500	-8.97	5.00280	-8.34337	-166.774	0.553673	11.6209	-0.0250301
347.500	-9.04	5.00141	-7.48360	-149.630	0.553519	11.6208	-0.0224508
348.500	-9.12	5.00121	-9.77060	-195.365	0.553497	11.6208	-0.0293118
349.500	-9.19	4.99986	-8.14723	-162.949	0.553348	11.6206	-0.0244417
350.500	-9.28	4.99950	-9.82785	-196.577	0.553308	11.6206	-0.0294835
351.500	-9.39	4.99882	-8.64959	-173.033	0.553232	11.6205	-0.0259488
352.500	-9.48	4.99869	-10.1119	-202.290	0.553219	11.6205	-0.0303356
353.500	-9.56	4.99682	-8.48160	-169.740	0.553011	11.6203	-0.0254448
354.500	-9.61	4.99625	-10.6716	-213.593	0.552948	11.6202	-0.0320149
355.500	-9.66	4.99515	-9.18427	-183.864	0.552827	11.6201	-0.0275528
356.500	-9.78	4.99454	-9.34546	-187.114	0.552759	11.6200	-0.0280364
357.500	-9.88	4.99267	-7.52446	-150.710	0.552552	11.6198	-0.0225734
358.500	-9.93	4.99113	-7.13095	-142.873	0.552382	11.6196	-0.0213929
359.500	-10.02	4.99129	-9.65123	-193.361	0.552400	11.6197	-0.0289537
360.500	-10.12	4.99089	-13.6129	-272.755	0.552355	11.6196	-0.0408387
361.500	-10.24	4.99029	-8.60763	-172.488	0.552289	11.6196	-0.0258229
362.500	-10.31	4.98873	-6.63707	-133.041	0.552116	11.6194	-0.0199112
363.500	-10.38	4.98834	-10.5695	-211.885	0.552073	11.6193	-0.0317086
364.500	-10.46	4.98758	-8.60374	-172.503	0.551989	11.6193	-0.0258112
365.500	-10.56	4.98655	-8.97885	-180.061	0.551875	11.6191	-0.0269366
366.500	-10.63	4.98641	-8.85151	-177.513	0.551859	11.6191	-0.0265545
367.500	-10.69	4.98489	-8.64217	-173.367	0.551691	11.6190	-0.0259265
368.500	-10.74	4.98349	-8.61293	-172.829	0.551537	11.6188	-0.0258388
369.500	-10.81	4.98235	-7.68678	-154.280	0.551410	11.6187	-0.0230604
370.500	-10.92	4.98216	-11.6994	-234.825	0.551389	11.6187	-0.0350981
371.500	-11.03	4.98187	-8.88924	-178.432	0.551357	11.6186	-0.0266677
372.500	-11.14	4.98073	-8.56032	-171.869	0.551230	11.6185	-0.0256810
373.500	-11.26	4.97891	-8.44079	-169.531	0.551029	11.6183	-0.0253224
374.500	-11.32	4.97813	-7.18901	-144.412	0.550942	11.6182	-0.0215670
375.500	-11.43	4.97792	-12.6624	-254.371	0.550920	11.6182	-0.0379871
376.500	-11.51	4.97661	-7.18332	-144.342	0.550775	11.6180	-0.0215499
377.500	-11.62	4.97658	-11.0976	-222.996	0.550771	11.6180	-0.0332927
378.500	-11.71	4.97530	-7.06372	-141.976	0.550630	11.6179	-0.0211912
379.500	-11.78	4.97464	-10.0481	-201.987	0.550556	11.6178	-0.0301444
380.500	-11.84	4.97389	-9.63737	-193.759	0.550473	11.6177	-0.0289121
381.500	-11.88	4.97235	-7.99203	-160.729	0.550303	11.6176	-0.0239761
382.500	-11.97	4.97329	-18.4788	-371.561	0.550407	11.6177	-0.0554364
383.500	-12.02	4.97157	-11.1147	-223.566	0.550217	11.6175	-0.0333441
384.500	-12.11	4.97081	-7.40889	-149.048	0.550133	11.6174	-0.0222267
385.500	-12.21	4.97058	-16.0874	-323.652	0.550107	11.6174	-0.0482621
386.500	-12.33	4.96936	-10.2968	-207.205	0.549973	11.6172	-0.0308903
387.500	-12.39	4.96851	-8.86569	-178.438	0.549878	11.6171	-0.0265971
388.500	-12.48	4.96754	-7.93433	-159.723	0.549771	11.6170	-0.0238030
389.500	-12.56	4.96611	-8.86134	-178.436	0.549612	11.6169	-0.0265840
390.500	-12.61	4.96477	-6.71490	-135.251	0.549464	11.6167	-0.0201447
391.500	-12.75	4.96431	-9.10873	-183.484	0.549414	11.6167	-0.0273262
392.500	-12.81	4.96347	-8.97013	-180.723	0.549320	11.6166	-0.0269104
393.500	-12.83	4.96277	-7.56857	-152.507	0.549243	11.6165	-0.0227057
394.500	-12.90	4.96180	-9.65356	-194.558	0.549135	11.6164	-0.0289607
395.500	-12.99	4.96307	-25.5191	-514.180	0.549276	11.6165	-0.0765573
396.500	-13.08	4.96144	-14.5604	-293.471	0.549096	11.6164	-0.0436812
397.500	-13.14	4.95988	-1.25566	-25.3163	0.548924	11.6162	-3.76697e-3
398.500	-13.25	4.96014	-14.4081	-290.477	0.548952	11.6162	-0.0432242
399.500	-13.38	4.95807	-7.46493	-150.561	0.548723	11.6160	-0.0223948
400.500	-13.45	4.95831	-9.65561	-194.736	0.548749	11.6160	-0.0289668
401.500	-13.57	4.95817	-8.54062	-172.254	0.548734	11.6160	-0.0256219
402.500	-13.67	4.95668	-8.43743	-170.224	0.548569	11.6158	-0.0253123
403.500	-13.75	4.95662	-10.4225	-210.275	0.548562	11.6158	-0.0312676
404.500	-13.82	4.95592	-6.69096	-135.010	0.548485	11.6158	-0.0200729
405.500	-13.94	4.95544	-9.51097	-191.930	0.548431	11.6157	-0.0285329
406.500	-14.00	4.95467	-13.1579	-265.567	0.548346	11.6156	-0.0394738
407.500	-14.08	4.95451	-10.1505	-204.873	0.548328	11.6156	-0.0304514
408.500	-14.11	4.95222	-6.41251	-129.488	0.548076	11.6153	-0.0192375
409.500	-14.18	4.95130	-5.82045	-117.554	0.547974	11.6152	-0.0174613
410.500	-14.27	4.95138	-15.0927	-304.818	0.547982	11.6152	-0.0452781
411.500	-14.37	4.95100	-14.7641	-298.204	0.547940	11.6152	-0.0442923
412.500	-14.47	4.94998	-8.52372	-172.197	0.547828	11.6151	-0.0255711
413.500	-14.53	4.94947	-14.5533	-294.037	0.547771	11.6150	-0.0436599
414.500	-14.61	4.94796	-6.87883	-139.024	0.547604	11.6149	-0.0206365
415.500	-14.72	4.94941	-23.0966	-466.652	0.547765	11.6150	-0.0692897
416.500	-14.80	4.94782	-17.4325	-352.326	0.547588	11.6149	-0.0522974
417.500	-14.90	4.94598	-5.21126	-105.364	0.547384	11.6146	-0.0156338
418.500	-14.99	4.94694	-21.2225	-429.002	0.547491	11.6148	-0.0636674
419.500	-15.12	4.94530	-13.7258	-277.553	0.547309	11.6146	-0.0411775
420.500	-15.24	4.94535	-9.66762	-195.489	0.547315	11.6146	-0.0290029
421.500	-15.30	4.94642	-27.8048	-562.119	0.547434	11.6147	-0.0834144
422.500	-15.39	4.94197	-3.33953	-67.5748	0.546941	11.6142	-0.0100186
423.500	-15.47	4.94354	-6.10620	-123.519	0.547114	11.6144	-0.0183186
424.500	-15.53	4.94279	-11.8915	-240.583	0.547031	11.6143	-0.0356746
425.500	-15.58	4.94131	-5.69736	-115.301	0.546867	11.6141	-0.0170921
426.500	-15.62	4.93978	-7.49249	-151.677	0.546699	11.6140	-0.0224775
427.500	-15.68	4.93936	-9.05358	-183.295	0.546652	11.6139	-0.0271607
428.500	-15.73	4.93783	-6.31729	-127.936	0.546483	11.6137	-0.0189519
429.500	-15.80	4.93724	-8.05168	-163.081	0.546417	11.6137	-0.0241550
430.500	-15.87	4.93707	-9.95737	-201.686	0.546398	11.6137	-0.0298721
431.500	-15.95	4.93685	-7.98639	-161.771	0.546374	11.6136	-0.0239592
432.500	-16.05	4.93632	-10.1362	-205.339	0.546315	11.6136	-0.0304085
433.500	-16.18	4.93729	-24.1780	-489.701	0.546423	11.6137	-0.0725339
434.500	-16.27	4.93389	3.51562	71.2546	0.546046	11.6133	0.0105469
435.500	-16.42	4.93559	-15.0058	-304.032	0.546235	11.6135	-0.0450174
436.500	-16.54	4.93415	-14.1177	-286.123	0.546076	11.6133	-0.0423532
437.500	-16.61	4.93276	8.32563	168.782	0.545921	11.6132	0.0249769
438.500	-16.67	4.93368	-14.9268	-302.550	0.546023	11.6133	-0.0447805
439.500	-16.77	4.93395	-23.0478	-467.126	0.546054	11.6133	-0.0691434
440.500	-16.85	4.93047	4.32387	87.6968	0.545669	11.6129	0.0129716
441.500	-16.91	4.93205	-10.3904	-210.671	0.545843	11.6131	-0.0311712
442.500	-16.98	4.93361	-32.6815	-662.426	0.546016	11.6133	-0.0980446
443.500	-17.00	4.93188	-28.9848	-587.703	0.545824	11.6131	-0.0869544
444.500	-17.08	4.92812	5.58546	113.339	0.545408	11.6127	0.0167564
445.500	-17.19	4.93054	-16.7498	-339.715	0.545676	11.6129	-0.0502494
446.500	-17.30	4.93303	-52.8338	-1071.02	0.545952	11.6132	-0.158501
447.500	-17.37	4.93342	-62.5505	-1267.89	0.545995	11.6133	-0.187652
448.500	-17.46	4.92716	-15.0859	-306.178	0.545302	11.6126	-0.0452577
449.500	-17.54	4.92639	14.1089	286.394	0.545217	11.6125	0.0423267
450.500	-17.65	4.92825	-18.1242	-367.761	0.545423	11.6127	-0.0543725
451.500	-17.73	4.93038	-49.8703	-1011.49	0.545658	11.6129	-0.149611
452.500	-17.81	4.93134	-70.0203	-1419.90	0.545764	11.6130	-0.210061
453.500	-17.88	4.92829	-47.5083	-963.991	0.545427	11.6127	-0.142525
454.500	-17.97	4.92258	18.8407	382.740	0.544795	11.6121	0.0565221
455.500	-18.07	4.92482	-5.59746	-113.658	0.545043	11.6123	-0.0167924
456.500	-18.17	4.92642	-38.1731	-774.865	0.545220	11.6125	-0.114519
457.500	-18.26	4.92738	-55.8167	-1132.79	0.545326	11.6126	-0.167450
458.500	-18.36	4.92008	-3.88660	-78.9946	0.544518	11.6118	-0.0116598
459.500	-18.42	4.92182	10.4314	211.941	0.544711	11.6120	0.0312941
460.500	-18.49	4.92216	-15.0812	-306.395	0.544748	11.6120	-0.0452437
461.500	-18.58	4.92214	-18.5959	-377.801	0.544746	11.6120	-0.0557877
462.500	-18.63	4.92028	-0.901014	-18.3123	0.544540	11.6118	-2.70304e-3
463.500	-18.68	4.92125	-15.4236	-313.408	0.544648	11.6119	-0.0462708
464.500	-18.77	4.92102	-23.1603	-470.640	0.544622	11.6119	-0.0694809
465.500	-18.82	4.91785	-0.366569	-7.45384	0.544271	11.6115	-1.09971e-3
466.500	-18.88	4.91913	-9.89359	-201.125	0.544414	11.6117	-0.0296808
467.500	-18.99	4.91977	-28.0817	-570.793	0.544484	11.6117	-0.0842451
468.500	-19.07	4.91600	-6.47543	-131.722	0.544066	11.6113	-0.0194263
469.500	-19.18	4.91737	-0.294905	-5.99722	0.544218	11.6115	-8.84716e-4
470.500	-19.33	4.92080	-43.7695	-889.481	0.544598	11.6119	-0.131309
471.500	-19.44	4.92157	-60.2077	-1223.34	0.544683	11.6119	-0.180623
472.500	-19.51	4.91258	27.6444	562.727	0.543689	11.6110	0.0829332
473.500	-19.60	4.91419	28.2793	575.463	0.543866	11.6111	0.0848379
474.500	-19.70	4.91607	-9.86826	-200.735	0.544074	11.6113	-0.0296048
475.500	-19.79	4.91823	-43.1029	-876.391	0.544313	11.6116	-0.129309
476.500	-19.88	4.91925	-65.4361	-1330.21	0.544426	11.6117	-0.196308
477.500	-19.96	4.91021	-0.255033	-5.19395	0.543426	11.6107	-7.65100e-4
478.500	-20.06	4.91195	29.3883	598.303	0.543618	11.6109	0.0881650
479.500	-20.10	4.91327	-4.41048	-89.7667	0.543764	11.6110	-0.0132314
480.500	-20.14	4.91324	-23.2165	-472.530	0.543761	11.6110	-0.0696496
481.500	-20.09	4.91202	-15.9632	-324.983	0.543626	11.6109	-0.0478896
482.500	-20.00	4.90813	19.2599	392.409	0.543196	11.6105	0.0577798
483.500	-19.86	4.90530	40.6160	828.002	0.542883	11.6101	0.121848
484.500	-19.70	4.90187	62.1262	1267.40	0.542503	11.6098	0.186379
485.500	-19.56	4.89794	88.1776	1800.30	0.542069	11.6093	0.264533
486.500	-19.46	4.89495	103.191	2108.11	0.541738	11.6090	0.309573
487.500	-19.38	4.89281	110.094	2250.13	0.541500	11.6088	0.330283
488.500	-19.34	4.89116	108.000	2208.06	0.541318	11.6086	0.323999
489.500	-19.35	4.89084	95.8581	1959.95	0.541283	11.6085	0.287574

[step]
Temperature Sweep - 2
Angular frequency	Step time	Temperature	Oscillation strain	Oscillation stress	Tan(delta)	Storage modulus	Loss modulus
rad/s	s	°C	%	kPa		kPa	kPa
3.14159	4.00383	-19.98	0.0985052	1550.40	0.136662	1559430	213115
6.76836	14.5692	-19.99	0.0887007	1500.03	0.130683	1676860	219136
14.5820	43.4255	-20.01	0.0613570	1092.47	0.115868	1768690	204934
31.4159	195.497	-20.00	0.0329159	624.866	0.0985155	1889220	186118
67.6836	218.198	-20.00	0.0186020	369.559	0.0819888	1980020	162339
145.820	236.811	-20.00	0.0131767	272.581	0.0600089	2064940	123915
314.159	264.198	-20.01	0.0117914	246.345	0.0483410	2086750	100876
3.14159	480.302	-14.98	0.100176	1178.25	0.200362	1153260	231069
6.76836	490.879	-14.98	0.0944110	1235.70	0.184331	1287170	237265
14.5820	509.692	-14.98	0.0709260	996.217	0.163894	1386090	227173
31.4159	532.237	-14.98	0.0396569	602.105	0.144861	1502600	217669
67.6836	554.950	-14.98	0.0221974	360.348	0.124376	1610970	200365
145.820	577.420	-14.99	0.0154680	266.545	0.102054	1714300	174951
314.159	594.768	-15.00	0.0135849	241.403	0.0871063	1770290	154203
3.14159	808.872	-9.97	0.101265	808.631	0.307342	763292	234592
6.76836	1029.21	-9.99	0.0995446	913.620	0.271600	885713	240559
14.5820	1055.72	-10.00	0.0829468	850.283	0.237013	997460	236411
31.4159	1079.27	-10.00	0.0498832	567.209	0.207964	1113260	231517
67.6836	1106.00	-9.99	0.0278694	348.368	0.180957	1230020	222582
145.820	1136.52	-9.99	0.0190575	258.975	0.155156	1342840	208351
314.159	1164.92	-9.98	0.0163404	235.398	0.137365	1427190	196045
3.14159	1369.03	-4.98	0.101424	473.154	0.483905	419928	203205
6.76836	1536.14	-5.00	0.102486	572.952	0.417074	515976	215200
14.5820	1545.60	-5.00	0.0956282	634.711	0.359924	624508	224775
31.4159	1563.13	-4.99	0.0658063	509.494	0.311504	739199	230264
67.6836	1580.82	-4.99	0.0373334	332.296	0.270880	859115	232717
145.820	1598.31	-5.00	0.0249112	249.775	0.233842	976324	228306
314.159	1606.93	-5.00	0.0207198	228.579	0.208768	1079910	225451
3.14159	1804.88	0.02	0.100787	231.346	0.789549	180154	142241
6.76836	1815.44	0.02	0.102977	317.914	0.665881	256967	171110
14.5820	1834.27	0.01	0.103280	410.932	0.567167	346092	196292
31.4159	1842.96	0.01	0.0834147	416.915	0.483774	449926	217662
67.6836	1860.64	0.00	0.0492042	302.631	0.414060	568265	235296
145.820	1878.15	0.01	0.0316053	232.462	0.352971	693577	244813
314.159	1886.77	0.00	0.0251808	214.536	0.308968	814015	251505
3.14159	2100.89	5.02	0.0998658	84.2429	1.34336	50370.9	67666.3
6.76836	2121.45	5.01	0.101523	132.163	1.10879	87186.8	96671.8
14.5820	2140.27	5.01	0.104543	199.318	0.919497	140345	129046
31.4159	2157.78	5.01	0.0997220	265.121	0.767662	210887	161890
67.6836	2166.41	5.01	0.0689625	245.976	0.642023	300146	192701
145.820	2183.90	5.01	0.0437596	202.068	0.542698	405855	220257
314.159	2192.52	5.01	0.0331504	190.341	0.467779	520085	243285
3.14159	2396.63	10.02	0.0992578	23.8707	2.01368	10696.6	21539.4
6.76836	2417.16	10.01	0.0999633	41.8815	1.79100	20424.9	36581.0
14.5820	2435.98	10.01	0.101950	71.4652	1.51316	38648.3	58481.2
31.4159	2460.52	10.02	0.104026	115.845	1.25159	69512.9	87001.7
67.6836	2478.21	10.00	0.0906059	153.191	1.02750	117921	121163
145.820	2486.96	10.00	0.0626628	153.136	0.841269	187007	157323
314.159	2495.58	10.00	0.0458063	154.376	0.707828	275082	194711
3.14159	2697.68	15.03	0.0990667	6.90423	1.84209	3325.01	6124.96
6.76836	2718.22	15.01	0.0993103	12.2705	2.06065	5394.37	11115.9
14.5820	2745.06	15.00	0.100033	22.4402	2.07589	9735.67	20210.1
31.4159	3024.61	14.99	0.101615	40.6107	1.88393	18737.6	35300.4
67.6836	3042.30	15.01	0.0993530	67.1814	1.60834	35704.0	57424.2
145.820	3059.79	15.00	0.0825377	90.7709	1.32979	66097.4	87895.8
314.159	3077.12	14.99	0.0628987	106.776	1.12428	112822	126844
3.14159	3281.22	20.02	0.0990655	2.78214	1.16807	1826.41	2133.37
6.76836	3301.75	20.01	0.109138	4.88005	1.51277	2465.75	3730.12
14.5820	3320.57	20.01	0.109289	8.35913	1.85418	3630.72	6731.99
31.4159	3338.71	20.01	0.109733	14.8273	2.07257	5871.75	12169.6
67.6836	3360.41	20.02	0.109241	26.3137	2.11201	10308.0	21770.6
145.820	3377.90	20.00	0.102170	43.7735	1.94990	19551.3	38122.9
314.159	3398.24	19.99	0.0877145	62.7888	1.70915	36149.5	61784.8
3.14159	3602.34	25.01	0.109059	1.75825	0.715140	1311.37	937.812
6.76836	3612.90	25.03	0.120049	2.53796	0.987538	1504.24	1485.49
14.5820	3622.36	25.01	0.131992	4.30570	1.27606	2012.13	2567.59
31.4159	3643.93	25.01	0.131830	7.05356	1.60408	2830.55	4540.44
67.6836	3661.60	25.00	0.130988	11.9475	1.93995	4179.12	8107.30
145.820	3679.10	24.99	0.127047	20.6304	2.17535	6782.41	14754.1
314.159	3726.54	25.01	0.117934	33.6502	2.26196	11537.1	26096.5
3.14159	3932.67	30.01	0.131725	1.33270	0.500552	904.719	452.859
6.76836	3943.23	30.00	0.144893	1.87447	0.654011	1082.70	708.097
14.5820	3952.66	30.01	0.159355	2.81926	0.861053	1340.66	1154.38
31.4159	3961.32	30.00	0.175008	4.55961	1.12632	1729.79	1948.29
67.6836	3985.01	30.01	0.173649	7.13542	1.43191	2352.73	3368.90
145.820	4002.52	30.00	0.169980	11.7434	1.82597	3318.50	6059.50
314.159	4096.14	30.01	0.162770	19.6138	2.25273	4889.02	11013.6
3.14159	4300.24	35.01	0.175324	1.45539	0.291918	796.858	232.617
6.76836	4310.81	35.03	0.192833	1.89213	0.436885	899.160	392.829
14.5820	4320.25	35.00	0.197831	2.41953	0.592377	1052.26	623.335
31.4159	4328.92	35.01	0.197409	3.22155	0.780970	1286.17	1004.46
67.6836	4352.62	35.03	0.195767	4.43461	1.02037	1585.54	1617.83
145.820	4370.11	35.00	0.192208	6.72545	1.38476	2048.52	2836.70
314.159	4407.51	34.99	0.186221	10.6940	1.84342	2738.25	5047.73
3.14159	4609.33	40.02	0.197919	1.48695	0.187058	738.484	138.140
6.76836	4619.88	40.01	0.197893	1.64455	0.284209	799.369	227.187
14.5820	4629.32	40.03	0.197799	1.89634	0.399443	890.322	355.633
31.4159	4638.03	40.01	0.197335	2.34179	0.547036	1041.11	569.527
67.6836	4646.65	39.99	0.195676	2.82300	0.689998	1187.45	819.338
145.820	4655.38	40.02	0.192389	4.01169	1.05886	1431.72	1515.98
314.159	4685.75	40.02	0.187338	5.78079	1.44194	1758.50	2535.65
