Repository: alexdummer/dogbone-experiments

# Photopolymer Viscoelasticity & Lattice FE Validation

Characterization, constitutive modeling, and finite-element validation of 3D-printed multi-material photopolymers (Stratasys PolyJet VeroWhite / Agilus30 composites: A0V100 through A100V0).

This repository contains the complete experimental datasets (tensile relaxation, optical videoextensometry, dynamic mechanical analysis, lattice tension), calibrated constitutive model pipelines (QLV-Marmot, Bergström-Boyce, PRF, 1D QLV), EdelweissFE boundary-value simulation decks and results, specimen CAD generators, and publication figure scripts.

---

File: data/dma/raw/A75V25/A75V25-3.txt
Filename	A75V25-3
Instrument name	4020-0324
Operator	AD
rundate	9/24/2026
Sample name	A75V25-3
Geometry name	Tension fixture (rectangle)
Procedure name	TMA IsoForce Temperature Ramp
	Flow Axial Test
	AutoTension AutoStrain Settings
	Standard Oscillatory Temperature Sweep
proceduresegments	TMA IsoForce Temperature Ramp#Flow Axial Test#Standard Oscillatory Temperature Sweep
[File Parameters]
Name	A75V25-3
Instrument type	RSAG2
Instrument serial number	4020-0324
Instrument name	4020-0324
Instrument location	Univ of Colorado
Company name	Univ of Colorado
Trios version	5.1.1.46572
File name	C:\ProgramData\TA Instruments\TRIOS\Data\Alex\A75V25-3.tri
Run date	9/24/2026 12:27:07 PM
Time at start of test	60.2112
[Geometry Parameters]
Geometry Type	Linear tension
Name	Tension fixture (rectangle)
Length	10.06 mm
Width	3.0 mm
Thickness	1.0 mm
Loading gap	10.06 mm
Notes	


[Geometry Extended Parameters]
Expansion coefficient	2.6 µm/°C
Move stage to maintain starting gap	Passive
Orientation Angle	0.0
Upper Compliance	0.0 µm/kg
Lower Compliance	0.0 µm/kg
Upper Geometry Mass	95.62 g
Stress constant (linear)	333333 Pa/N
Strain constant (linear)	99.4036 1/m
[Instrument Parameters]
GapZeroSetback	1000 [mm]
GapFast	0.0100000
GapSlow	1.00000e-5
Temperature limit	620.000 [°C]
[Firmware Versions]
Code Image Loader	V2018.5.29
Main Embedded Kernel	V2019.10.10
Power Board	V2017.1.11
Linear Encoder Board	V2017.1.11
Stepper / Rear Panel Board	V2017.1.11
Phase Fire Board	V2019.7.19
FCO PRT Board	V2011.9.7
[Calibration Date Information]
Phase angle correction calibration	8/7/2019 6:40 PM
Transducer static normal calibration	5/3/2024 1:39 PM
Filter lag correction calibration	3/2/2018 1:31 PM
Motor torque/motor force constant calibration	3/2/2018 12:07 PM
Actuator deflection scale constant calibration	3/2/2018 12:58 PM
Magnet temperature scaling factor calibration	3/6/2018 8:43 AM
Programmable gain amplifier calibration	3/2/2018 1:15 PM
[Calibration Parameters]
SPFrtScaleLow	370.8792
SPFrtScaleMid	3708.792
Transducer full scale	3708.792
SPNrmScale	1.549643
SPXducerMass	555.4000
SPXducerNormDamping	-0.93000
SPXducerNormSpringConst	1.500000
[Temperature Control Information]
TempOffsetTbl01	FCO/Upper Tool PRT offset 
TempOffsetTbl02	FCO/Lower Tool PRT offset 
TempOffsetTbl03	FCO/Middle PRT offset 
Temperature option	FCO/LN2
[step]
Temperature Ramp IsoForce - 1
Step time	Temperature	Strain	Stress	Modulus	Delta length	Gap	Force
s	°C	%	kPa	kPa	mm	mm	N
0.500168	19.62	-3.65731e-3	-25.1358	687274	-3.68118e-4	10.0649	-0.0754073
1.50017	19.58	0.0478388	-58.1802	-121617	4.81510e-3	10.0701	-0.174541
2.50017	19.58	0.0652157	-58.8131	-90182.4	6.56414e-3	10.0718	-0.176439
3.50017	19.54	0.0764719	-59.3329	-77587.8	7.69711e-3	10.0730	-0.177999
4.50017	19.44	0.0852078	-58.7712	-68973.9	8.57639e-3	10.0738	-0.176313
5.50017	19.34	0.0928824	-58.6245	-63116.9	9.34887e-3	10.0746	-0.175873
6.50017	19.24	0.0985484	-58.4042	-59264.5	9.91917e-3	10.0752	-0.175213
7.50017	19.11	0.104328	-58.5413	-56112.7	0.0105009	10.0758	-0.175624
8.50017	18.97	0.111813	-59.8771	-53551.0	0.0112543	10.0765	-0.179631
9.50017	18.88	0.114229	-58.8732	-51539.5	0.0114975	10.0768	-0.176620
10.5002	18.78	0.116655	-58.2669	-49948.1	0.0117416	10.0770	-0.174801
11.5002	18.68	0.119308	-57.9874	-48603.1	0.0120087	10.0773	-0.173962
12.5002	18.59	0.121951	-57.7750	-47375.4	0.0122747	10.0775	-0.173325
13.5002	18.52	0.123809	-57.6440	-46559.0	0.0124617	10.0777	-0.172932
14.5002	18.44	0.125571	-57.7488	-45989.0	0.0126390	10.0779	-0.173246
15.5002	18.36	0.127816	-57.8233	-45239.3	0.0128651	10.0781	-0.173470
16.5002	18.28	0.130621	-58.0477	-44439.8	0.0131474	10.0784	-0.174143
17.5002	18.16	0.132137	-58.4615	-44243.1	0.0132999	10.0786	-0.175384
18.5002	18.06	0.135510	-58.8992	-43464.8	0.0136395	10.0789	-0.176697
19.5002	17.98	0.137623	-59.4142	-43171.8	0.0138521	10.0791	-0.178243
20.5002	17.91	0.140124	-59.8019	-42677.8	0.0141039	10.0794	-0.179406
21.5002	17.89	0.141375	-59.5915	-42151.4	0.0142298	10.0795	-0.178775
22.5002	17.82	0.142654	-59.9120	-41998.1	0.0143585	10.0796	-0.179736
23.5002	17.79	0.143943	-60.0208	-41697.7	0.0144882	10.0798	-0.180062
24.5002	17.69	0.145174	-60.2586	-41507.7	0.0146122	10.0799	-0.180776
25.5002	17.59	0.147969	-61.3064	-41431.8	0.0148935	10.0802	-0.183919
26.5002	17.50	0.150405	-62.0413	-41249.6	0.0151386	10.0804	-0.186124
27.5002	17.42	0.152451	-62.4886	-40989.3	0.0153446	10.0806	-0.187466
28.5002	17.35	0.154450	-62.9209	-40738.6	0.0155458	10.0808	-0.188763
29.5002	17.26	0.156478	-63.3214	-40466.7	0.0157499	10.0810	-0.189964
30.5002	17.17	0.158600	-63.6959	-40161.3	0.0159636	10.0812	-0.191088
31.5002	17.09	0.161026	-64.6834	-40169.6	0.0162077	10.0815	-0.194050
32.5002	17.08	0.162352	-64.6164	-39800.1	0.0163412	10.0816	-0.193849
33.5002	17.04	0.162807	-64.5573	-39652.6	0.0163870	10.0817	-0.193672
34.5002	17.00	0.159699	-58.7559	-36791.5	0.0160742	10.0813	-0.176268
35.5002	16.94	0.158572	-58.4927	-36887.2	0.0159607	10.0812	-0.175478
36.5002	16.84	0.158250	-58.0328	-36671.7	0.0159283	10.0812	-0.174098
37.5002	16.72	0.159178	-58.5655	-36792.4	0.0160217	10.0813	-0.175696
38.5002	16.59	0.159823	-58.2945	-36474.5	0.0160866	10.0814	-0.174884
39.5002	16.47	0.160893	-58.3532	-36268.3	0.0161943	10.0815	-0.175060
40.5002	16.40	0.161045	-58.5391	-36349.6	0.0162096	10.0815	-0.175617
41.5002	16.33	0.161263	-58.6368	-36361.0	0.0162315	10.0815	-0.175910
42.5002	16.22	0.161670	-58.4308	-36142.0	0.0162725	10.0815	-0.175292
43.5002	16.11	0.161822	-58.4240	-36103.9	0.0162878	10.0816	-0.175272
44.5002	16.07	0.161964	-58.2050	-35937.0	0.0163021	10.0816	-0.174615
45.5002	16.00	0.162021	-58.3082	-35988.1	0.0163078	10.0816	-0.174925
46.5002	15.94	0.161206	-57.0789	-35407.5	0.0162258	10.0815	-0.171237
47.5002	15.85	0.162153	-59.0575	-36420.8	0.0163212	10.0816	-0.177173
48.5002	15.79	0.164096	-60.1906	-36680.2	0.0165167	10.0818	-0.180572
49.5002	15.73	0.162921	-58.5584	-35942.9	0.0163984	10.0817	-0.175675
50.5002	15.61	0.163186	-58.4274	-35804.2	0.0164251	10.0817	-0.175282
51.5002	15.51	0.163215	-58.4027	-35782.7	0.0164280	10.0817	-0.175208
52.5002	15.42	0.163679	-58.3500	-35649.1	0.0164747	10.0817	-0.175050
53.5002	15.37	0.163812	-58.5092	-35717.4	0.0164881	10.0818	-0.175527
54.5002	15.34	0.163035	-58.4115	-35827.7	0.0164099	10.0817	-0.175235
55.5002	15.30	0.161206	-57.5752	-35715.3	0.0162258	10.0815	-0.172725
56.5002	15.20	0.162495	-59.7985	-36800.3	0.0163555	10.0816	-0.179395
57.5002	15.10	0.163537	-59.7314	-36524.7	0.0164604	10.0817	-0.179194
58.5002	15.03	0.162627	-58.4186	-35921.8	0.0163689	10.0816	-0.175256
59.5002	14.93	0.162855	-58.7624	-36082.7	0.0163918	10.0817	-0.176287
60.5002	14.83	0.162561	-58.9180	-36243.7	0.0163622	10.0816	-0.176754
61.5002	14.76	0.162675	-58.7992	-36145.3	0.0163736	10.0816	-0.176398
62.5002	14.69	0.162163	-58.6219	-36150.0	0.0163221	10.0816	-0.175866
63.5002	14.59	0.162267	-58.6284	-36130.8	0.0163326	10.0816	-0.175885
64.5002	14.52	0.161935	-58.6275	-36204.2	0.0162992	10.0816	-0.175883
65.5002	14.41	0.161879	-58.7738	-36307.4	0.0162935	10.0816	-0.176322
66.5002	14.29	0.162220	-58.7763	-36232.5	0.0163279	10.0816	-0.176329
67.5002	14.22	0.162078	-58.2786	-35957.2	0.0163136	10.0816	-0.174836
68.5002	14.13	0.162239	-58.8045	-36245.7	0.0163298	10.0816	-0.176414
69.5002	14.09	0.161253	-58.3522	-36186.7	0.0162306	10.0815	-0.175057
70.5002	14.05	0.160704	-58.8392	-36613.4	0.0161753	10.0814	-0.176518
71.5002	13.94	0.161035	-59.3012	-36825.0	0.0162086	10.0815	-0.177904
72.5002	13.84	0.160694	-58.4534	-36375.5	0.0161743	10.0814	-0.175360
73.5002	13.79	0.160230	-58.1607	-36298.2	0.0161276	10.0814	-0.174482
74.5002	13.71	0.158733	-57.1797	-36022.5	0.0159769	10.0812	-0.171539
75.5002	13.62	0.160012	-59.7126	-37317.5	0.0161057	10.0814	-0.179138
76.5002	13.54	0.160022	-58.5984	-36619.1	0.0161066	10.0814	-0.175795
77.5002	13.46	0.159624	-58.5648	-36689.3	0.0160666	10.0813	-0.175694
78.5002	13.40	0.158695	-57.6418	-36322.4	0.0159731	10.0812	-0.172925
79.5002	13.31	0.159415	-59.1609	-37111.2	0.0160456	10.0813	-0.177483
80.5002	13.21	0.159245	-58.5917	-36793.5	0.0160284	10.0813	-0.175775
81.5002	13.13	0.158506	-58.7024	-37034.9	0.0159540	10.0812	-0.176107
82.5002	13.05	0.158724	-58.6351	-36941.6	0.0159760	10.0812	-0.175905
83.5002	12.95	0.157890	-58.2688	-36904.7	0.0158920	10.0812	-0.174806
84.5002	12.88	0.158430	-58.7269	-37068.1	0.0159464	10.0812	-0.176181
85.5002	12.81	0.157785	-57.7346	-36590.6	0.0158815	10.0812	-0.173204
86.5002	12.70	0.157767	-59.0843	-37450.5	0.0158796	10.0812	-0.177253
87.5002	12.63	0.158411	-58.2080	-36745.0	0.0159445	10.0812	-0.174624
88.5002	12.53	0.158146	-58.6756	-37102.3	0.0159178	10.0812	-0.176027
89.5002	12.46	0.157596	-58.1897	-36923.3	0.0158625	10.0811	-0.174569
90.5002	12.34	0.156990	-58.4863	-37254.9	0.0158014	10.0811	-0.175459
91.5002	12.24	0.156705	-58.5245	-37346.9	0.0157728	10.0810	-0.175574
92.5002	12.13	0.157094	-58.4362	-37198.3	0.0158119	10.0811	-0.175308
93.5002	12.09	0.156535	-58.0447	-37081.0	0.0157557	10.0810	-0.174134
94.5002	12.05	0.155464	-58.5227	-37643.9	0.0156479	10.0809	-0.175568
95.5002	11.99	0.154602	-58.7277	-37986.4	0.0155611	10.0808	-0.176183
96.5002	11.93	0.153711	-58.5327	-38079.7	0.0154715	10.0807	-0.175598
97.5002	11.85	0.152953	-58.5108	-38254.1	0.0153952	10.0807	-0.175533
98.5002	11.73	0.153863	-58.8292	-38234.9	0.0154867	10.0808	-0.176488
99.5002	11.62	0.153645	-58.5957	-38137.1	0.0154648	10.0807	-0.175787
100.500	11.53	0.153427	-58.5322	-38149.9	0.0154428	10.0807	-0.175597
101.500	11.43	0.153418	-58.8368	-38350.7	0.0154419	10.0807	-0.176510
102.500	11.36	0.152546	-58.6432	-38443.0	0.0153542	10.0806	-0.175930
103.500	11.30	0.151930	-58.6953	-38633.1	0.0152922	10.0806	-0.176086
104.500	11.25	0.151883	-58.6980	-38647.0	0.0152874	10.0806	-0.176094
105.500	11.18	0.150632	-58.7531	-39004.4	0.0151615	10.0804	-0.176259
106.500	11.08	0.149864	-58.9588	-39341.4	0.0150843	10.0804	-0.176876
107.500	10.99	0.150414	-59.3696	-39470.8	0.0151396	10.0804	-0.178109
108.500	10.90	0.150329	-58.6322	-39002.6	0.0151310	10.0804	-0.175896
109.500	10.81	0.150168	-59.6698	-39735.5	0.0151148	10.0804	-0.179009
110.500	10.69	0.149419	-59.0107	-39493.4	0.0150394	10.0803	-0.177032
111.500	10.61	0.149495	-58.2005	-38931.4	0.0150471	10.0803	-0.174602
112.500	10.51	0.148964	-58.4481	-39236.3	0.0149937	10.0803	-0.175344
113.500	10.38	0.148879	-58.5073	-39298.5	0.0149851	10.0803	-0.175522
114.500	10.35	0.147903	-57.7717	-39060.5	0.0148869	10.0802	-0.173315
115.500	10.29	0.147429	-58.9079	-39956.7	0.0148392	10.0801	-0.176724
116.500	10.22	0.146728	-58.2418	-39693.6	0.0147686	10.0800	-0.174725
117.500	10.11	0.146359	-58.6701	-40086.5	0.0147314	10.0800	-0.176010
118.500	10.01	0.146236	-58.6180	-40084.6	0.0147190	10.0800	-0.175854
119.500	9.95	0.145961	-58.5348	-40103.1	0.0146914	10.0800	-0.175604
120.500	9.90	0.145241	-57.8560	-39834.6	0.0146189	10.0799	-0.173568
121.500	9.79	0.145553	-59.6946	-41012.2	0.0146503	10.0799	-0.179084
122.500	9.69	0.144852	-58.2721	-40228.7	0.0145798	10.0799	-0.174816
123.500	9.61	0.144615	-59.1426	-40896.5	0.0145559	10.0798	-0.177428
124.500	9.52	0.143734	-57.7033	-40145.8	0.0144672	10.0797	-0.173110
125.500	9.43	0.144464	-56.4855	-39100.1	0.0145407	10.0798	-0.169456
126.500	9.31	0.144113	-59.8746	-41546.9	0.0145054	10.0798	-0.179624
127.500	9.20	0.143166	-58.4422	-40821.4	0.0144100	10.0797	-0.175327
128.500	9.15	0.143317	-57.9532	-40436.9	0.0144253	10.0797	-0.173859
129.500	9.08	0.142436	-59.1641	-41537.3	0.0143366	10.0796	-0.177492
130.500	9.01	0.142266	-58.7237	-41277.5	0.0143194	10.0796	-0.176171
131.500	8.94	0.141015	-58.5854	-41545.5	0.0141935	10.0795	-0.175756
132.500	8.88	0.140096	-58.1734	-41524.0	0.0141010	10.0794	-0.174520
133.500	8.78	0.140115	-58.8947	-42033.1	0.0141029	10.0794	-0.176684
134.500	8.69	0.139660	-58.1619	-41645.4	0.0140572	10.0793	-0.174486
135.500	8.65	0.139272	-58.2144	-41799.2	0.0140181	10.0793	-0.174643
136.500	8.58	0.138485	-59.0643	-42650.3	0.0139389	10.0792	-0.177193
137.500	8.46	0.138172	-59.1878	-42836.2	0.0139074	10.0792	-0.177563
138.500	8.34	0.138381	-58.5614	-42319.0	0.0139284	10.0792	-0.175684
139.500	8.24	0.138078	-58.3877	-42286.2	0.0138979	10.0792	-0.175163
140.500	8.20	0.137348	-58.1159	-42312.8	0.0138245	10.0791	-0.174348
141.500	8.12	0.137253	-59.8088	-43575.5	0.0138149	10.0791	-0.179426
142.500	8.02	0.136638	-59.0772	-43236.5	0.0137529	10.0790	-0.177232
143.500	7.96	0.135823	-58.9650	-43413.3	0.0136709	10.0789	-0.176895
144.500	7.89	0.135017	-59.0952	-43768.6	0.0135899	10.0789	-0.177286
145.500	7.81	0.134449	-58.5696	-43562.7	0.0135326	10.0788	-0.175709
146.500	7.72	0.133966	-58.8895	-43958.6	0.0134840	10.0788	-0.176668
147.500	7.66	0.132961	-58.8756	-44280.3	0.0133829	10.0787	-0.176627
148.500	7.57	0.132364	-59.5169	-44964.5	0.0133228	10.0786	-0.178551
149.500	7.45	0.132279	-59.2756	-44811.0	0.0133142	10.0786	-0.177827
150.500	7.36	0.131559	-58.2357	-44265.8	0.0132418	10.0785	-0.174707
151.500	7.25	0.131066	-59.1837	-45155.6	0.0131922	10.0785	-0.177551
152.500	7.22	0.129986	-57.6171	-44325.6	0.0130835	10.0784	-0.172851
153.500	7.18	0.129077	-58.3226	-45184.5	0.0129919	10.0783	-0.174968
154.500	7.15	0.128934	-59.6476	-46262.0	0.0129776	10.0782	-0.178943
155.500	7.05	0.128413	-58.8264	-45810.2	0.0129251	10.0782	-0.176479
156.500	6.96	0.127229	-58.2975	-45821.0	0.0128059	10.0781	-0.174893
157.500	6.85	0.127731	-59.7185	-46753.3	0.0128565	10.0781	-0.179155
158.500	6.75	0.127532	-57.6546	-45207.9	0.0128365	10.0781	-0.172964
159.500	6.59	0.126405	-57.4140	-45420.8	0.0127230	10.0780	-0.172242
160.500	6.52	0.126992	-58.6085	-46151.3	0.0127821	10.0781	-0.175826
161.500	6.42	0.127115	-58.8281	-46279.3	0.0127945	10.0781	-0.176484
162.500	6.33	0.126822	-57.8480	-45613.7	0.0127649	10.0780	-0.173544
163.500	6.22	0.126026	-58.4420	-46373.1	0.0126848	10.0780	-0.175326
164.500	6.10	0.126111	-58.7110	-46555.1	0.0126934	10.0780	-0.176133
165.500	6.05	0.125883	-56.8641	-45172.0	0.0126705	10.0779	-0.170592
166.500	6.00	0.125050	-58.5842	-46848.7	0.0125866	10.0779	-0.175753
167.500	5.91	0.123818	-58.8224	-47507.2	0.0124626	10.0777	-0.176467
168.500	5.80	0.123505	-58.3813	-47270.3	0.0124311	10.0777	-0.175144
169.500	5.75	0.123107	-58.2801	-47340.9	0.0123911	10.0777	-0.174840
170.500	5.71	0.122293	-57.6417	-47134.3	0.0123091	10.0776	-0.172925
171.500	5.63	0.123136	-61.2078	-49707.6	0.0123940	10.0777	-0.183623
172.500	5.56	0.122075	-57.7986	-47347.0	0.0122871	10.0776	-0.173396
173.500	5.52	0.121241	-59.6972	-49238.5	0.0122032	10.0775	-0.179092
174.500	5.41	0.119658	-58.6967	-49053.5	0.0120440	10.0773	-0.176090
175.500	5.32	0.119649	-59.0181	-49326.1	0.0120430	10.0773	-0.177054
176.500	5.24	0.119033	-58.5895	-49221.2	0.0119810	10.0773	-0.175768
177.500	5.16	0.118607	-59.2511	-49955.9	0.0119381	10.0772	-0.177753
178.500	5.03	0.118815	-59.7648	-50300.6	0.0119591	10.0772	-0.179294
179.500	4.94	0.118294	-58.7124	-49632.5	0.0119066	10.0772	-0.176137
180.500	4.83	0.118275	-59.8871	-50633.7	0.0119047	10.0772	-0.179661
181.500	4.76	0.117801	-58.5869	-49733.6	0.0118570	10.0771	-0.175761
182.500	4.69	0.116636	-58.5283	-50180.3	0.0117397	10.0770	-0.175585
183.500	4.62	0.116314	-60.2012	-51757.5	0.0117073	10.0770	-0.180604
184.500	4.52	0.115366	-58.5218	-50726.9	0.0116119	10.0769	-0.175565
185.500	4.41	0.115139	-60.0041	-52114.5	0.0115891	10.0769	-0.180012
186.500	4.36	0.114940	-58.9227	-51263.9	0.0115690	10.0768	-0.176768
187.500	4.32	0.113528	-58.4243	-51462.4	0.0114269	10.0767	-0.175273
188.500	4.21	0.112950	-58.8181	-52074.4	0.0113688	10.0766	-0.176454
189.500	4.13	0.111899	-56.4056	-50407.8	0.0112629	10.0765	-0.169217
190.500	4.06	0.111595	-57.9553	-51933.5	0.0112324	10.0765	-0.173866
191.500	3.95	0.111775	-58.9738	-52761.0	0.0112505	10.0765	-0.176921
192.500	3.85	0.111671	-57.9054	-51853.5	0.0112400	10.0765	-0.173716
193.500	3.78	0.111510	-59.5344	-53389.3	0.0112238	10.0765	-0.178603
194.500	3.72	0.110221	-56.3604	-51133.8	0.0110941	10.0764	-0.169081
195.500	3.68	0.110165	-60.7418	-55137.3	0.0110884	10.0764	-0.182226
196.500	3.60	0.111254	-66.1656	-59472.4	0.0111980	10.0765	-0.198497
197.500	3.51	0.109435	-59.7563	-54604.4	0.0110149	10.0763	-0.179269
198.500	3.40	0.108990	-58.3185	-53508.2	0.0109701	10.0762	-0.174955
199.500	3.32	0.108952	-57.2906	-52583.4	0.0109663	10.0762	-0.171872
200.500	3.21	0.109454	-59.2016	-54088.1	0.0110168	10.0763	-0.177605
201.500	3.14	0.108620	-58.7593	-54096.1	0.0109329	10.0762	-0.176278
202.500	3.06	0.108516	-58.7690	-54157.0	0.0109224	10.0762	-0.176307
203.500	2.97	0.107085	-55.9694	-52266.2	0.0107784	10.0761	-0.167908
204.500	2.87	0.107673	-61.6536	-57260.2	0.0108376	10.0761	-0.184961
205.500	2.76	0.107152	-59.1016	-55156.9	0.0107851	10.0761	-0.177305
206.500	2.68	0.106612	-58.2626	-54649.4	0.0107307	10.0760	-0.174788
207.500	2.58	0.106071	-57.7988	-54490.4	0.0106764	10.0759	-0.173396
208.500	2.43	0.106005	-58.9847	-55643.2	0.0106697	10.0759	-0.176954
209.500	2.34	0.106185	-58.1541	-54766.7	0.0106878	10.0760	-0.174462
210.500	2.31	0.105162	-57.3035	-54490.7	0.0105848	10.0759	-0.171910
211.500	2.20	0.105247	-59.7298	-56751.9	0.0105934	10.0759	-0.179189
212.500	2.09	0.106394	-65.2421	-61321.4	0.0107088	10.0760	-0.195726
213.500	2.06	0.104603	-57.2225	-54704.5	0.0105286	10.0758	-0.171667
214.500	2.00	0.105181	-64.1521	-60992.1	0.0105867	10.0759	-0.192456
215.500	1.92	0.102992	-58.5203	-56820.2	0.0103664	10.0756	-0.175561
216.500	1.85	0.102774	-59.5626	-57954.8	0.0103445	10.0756	-0.178688
217.500	1.78	0.101192	-56.6463	-55979.1	0.0101852	10.0755	-0.169939
218.500	1.75	0.101685	-59.9630	-58969.6	0.0102348	10.0755	-0.179889
219.500	1.65	0.100424	-59.4021	-59151.0	0.0101080	10.0754	-0.178206
220.500	1.56	0.100358	-58.8792	-58669.1	0.0101013	10.0754	-0.176638
221.500	1.48	0.0995717	-58.0983	-58348.2	0.0100222	10.0753	-0.174295
222.500	1.38	0.0996854	-60.8171	-61009.1	0.0100336	10.0753	-0.182451
223.500	1.31	0.0994864	-59.9541	-60263.6	0.0100136	10.0753	-0.179862
224.500	1.21	0.0989653	-60.7447	-61379.8	9.96113e-3	10.0752	-0.182234
225.500	1.11	0.0984442	-61.0437	-62008.4	9.90868e-3	10.0752	-0.183131
226.500	0.99	0.0971461	-56.3115	-57965.7	9.77802e-3	10.0751	-0.168934
227.500	0.91	0.0987758	-61.6321	-62395.9	9.94205e-3	10.0752	-0.184896
228.500	0.80	0.0974967	-58.4849	-59986.5	9.81331e-3	10.0751	-0.175455
229.500	0.74	0.0968429	-57.1085	-58970.2	9.74750e-3	10.0750	-0.171325
230.500	0.71	0.0972693	-62.8341	-64598.0	9.79042e-3	10.0751	-0.188502
231.500	0.69	0.0955259	-58.1604	-60884.4	9.61494e-3	10.0749	-0.174481
232.500	0.58	0.0947869	-58.5684	-61789.6	9.54056e-3	10.0748	-0.175705
233.500	0.44	0.0951469	-59.0542	-62066.3	9.57680e-3	10.0748	-0.177163
234.500	0.33	0.0948343	-58.5636	-61753.6	9.54533e-3	10.0748	-0.175691
235.500	0.22	0.0940384	-58.4304	-62134.6	9.46522e-3	10.0747	-0.175291
236.500	0.12	0.0946732	-58.2928	-61572.7	9.52911e-3	10.0748	-0.174878
237.500	0.03	0.0953175	-57.2796	-60093.5	9.59396e-3	10.0749	-0.171839
238.500	-0.05	0.0947964	-58.5672	-61782.1	9.54151e-3	10.0748	-0.175701
239.500	-0.09	0.0948816	-60.2268	-63475.7	9.55009e-3	10.0748	-0.180680
240.500	-0.17	0.0932519	-59.0512	-63324.4	9.38606e-3	10.0747	-0.177154
241.500	-0.22	0.0922002	-56.4247	-61198.0	9.28020e-3	10.0746	-0.169274
242.500	-0.29	0.0933088	-63.3964	-67942.6	9.39178e-3	10.0747	-0.190189
243.500	-0.39	0.0920581	-60.3523	-65558.9	9.26590e-3	10.0745	-0.181057
244.500	-0.44	0.0918307	-58.8763	-64114.0	9.24301e-3	10.0745	-0.176629
245.500	-0.51	0.0924182	-67.9194	-73491.4	9.30214e-3	10.0746	-0.203758
246.500	-0.57	0.0887608	-53.0501	-59767.4	8.93402e-3	10.0742	-0.159150
247.500	-0.68	0.0893578	-59.6153	-66715.3	8.99410e-3	10.0743	-0.178846
248.500	-0.74	0.0883818	-57.5761	-65144.7	8.89587e-3	10.0742	-0.172728
249.500	-0.82	0.0891209	-65.1001	-73046.9	8.97026e-3	10.0742	-0.195300
250.500	-0.91	0.0868090	-57.0110	-65674.1	8.73756e-3	10.0740	-0.171033
251.500	-1.04	0.0886850	-65.0611	-73362.0	8.92639e-3	10.0742	-0.195183
252.500	-1.15	0.0872449	-58.0211	-66503.8	8.78143e-3	10.0741	-0.174063
253.500	-1.20	0.0869985	-62.0758	-71352.7	8.75664e-3	10.0740	-0.186227
254.500	-1.29	0.0867332	-59.5548	-68664.4	8.72993e-3	10.0740	-0.178664
255.500	-1.35	0.0850846	-58.3594	-68589.9	8.56399e-3	10.0738	-0.175078
256.500	-1.47	0.0853973	-62.4651	-73146.5	8.59547e-3	10.0739	-0.187395
257.500	-1.61	0.0854162	-59.9837	-70225.2	8.59737e-3	10.0739	-0.179951
258.500	-1.70	0.0843834	-57.1576	-67735.6	8.49342e-3	10.0738	-0.171473
259.500	-1.79	0.0864300	-65.5588	-75851.9	8.69942e-3	10.0740	-0.196677
260.500	-1.90	0.0842319	-59.1101	-70175.5	8.47817e-3	10.0738	-0.177330
261.500	-1.96	0.0844782	-59.3100	-70207.5	8.50296e-3	10.0738	-0.177930
262.500	-2.03	0.0843550	-60.2413	-71414.0	8.49056e-3	10.0738	-0.180724
263.500	-2.11	0.0828296	-58.1920	-70255.1	8.33702e-3	10.0736	-0.174576
264.500	-2.14	0.0827064	-59.3674	-71780.9	8.32462e-3	10.0736	-0.178102
265.500	-2.20	0.0816547	-56.7455	-69494.5	8.21877e-3	10.0735	-0.170236
266.500	-2.26	0.0816073	-63.6785	-78030.4	8.21400e-3	10.0735	-0.191035
267.500	-2.33	0.0810199	-64.6077	-79743.1	8.15487e-3	10.0734	-0.193823
268.500	-2.38	0.0786417	-54.1232	-68822.5	7.91550e-3	10.0732	-0.162370
269.500	-2.47	0.0789449	-61.7650	-78238.1	7.94601e-3	10.0732	-0.185295
270.500	-2.55	0.0772962	-56.6949	-73347.6	7.78008e-3	10.0731	-0.170085
271.500	-2.64	0.0788217	-66.0945	-83853.2	7.93362e-3	10.0732	-0.198283
272.500	-2.74	0.0760740	-57.9926	-76231.9	7.65705e-3	10.0729	-0.173978
273.500	-2.82	0.0767940	-58.0926	-75647.3	7.72953e-3	10.0730	-0.174278
274.500	-2.90	0.0761403	-57.6248	-75682.4	7.66373e-3	10.0729	-0.172874
275.500	-2.94	0.0760834	-57.0910	-75037.4	7.65800e-3	10.0729	-0.171273
276.500	-3.06	0.0756950	-60.7444	-80248.9	7.61890e-3	10.0729	-0.182233
277.500	-3.19	0.0752970	-59.8111	-79433.5	7.57885e-3	10.0729	-0.179433
278.500	-3.34	0.0746148	-57.8385	-77516.1	7.51019e-3	10.0728	-0.173515
279.500	-3.48	0.0754581	-60.5350	-80223.3	7.59506e-3	10.0729	-0.181605
280.500	-3.59	0.0760929	-57.7794	-75932.7	7.65896e-3	10.0729	-0.173338
281.500	-3.69	0.0754202	-57.0436	-75634.4	7.59125e-3	10.0729	-0.171131
282.500	-3.70	0.0744348	-57.0545	-76650.3	7.49207e-3	10.0728	-0.171164
283.500	-3.76	0.0743780	-60.1563	-80879.2	7.48634e-3	10.0728	-0.180469
284.500	-3.82	0.0741032	-60.7581	-81991.2	7.45869e-3	10.0727	-0.182274
285.500	-3.86	0.0724261	-54.0898	-74682.8	7.28989e-3	10.0726	-0.162270
286.500	-3.94	0.0731367	-66.4740	-90890.0	7.36141e-3	10.0726	-0.199422
287.500	-3.98	0.0725209	-66.5635	-91785.4	7.29942e-3	10.0726	-0.199691
288.500	-4.07	0.0704553	-52.5986	-74655.3	7.09152e-3	10.0724	-0.157796
289.500	-4.14	0.0711186	-63.2949	-88999.2	7.15828e-3	10.0724	-0.189885
290.500	-4.22	0.0694036	-59.2019	-85300.8	6.98566e-3	10.0723	-0.177606
291.500	-4.34	0.0706448	-63.0830	-89296.0	7.11060e-3	10.0724	-0.189249
292.500	-4.44	0.0721608	-78.4933	-108776	7.26318e-3	10.0725	-0.235480
293.500	-4.51	0.0689109	-59.1102	-85777.7	6.93607e-3	10.0722	-0.177331
294.500	-4.62	0.0698110	-59.6851	-85495.2	7.02667e-3	10.0723	-0.179055
295.500	-4.73	0.0698110	-64.2878	-92088.3	7.02667e-3	10.0723	-0.192863
296.500	-4.80	0.0692994	-57.8372	-83459.8	6.97517e-3	10.0722	-0.173512
297.500	-4.88	0.0682287	-59.0931	-86610.3	6.86741e-3	10.0721	-0.177279
298.500	-4.97	0.0681719	-59.8622	-87810.7	6.86169e-3	10.0721	-0.179587
299.500	-5.08	0.0676982	-59.5349	-87941.7	6.81400e-3	10.0721	-0.178605
300.500	-5.17	0.0667791	-58.7929	-88040.8	6.72150e-3	10.0720	-0.176379
301.500	-5.25	0.0665612	-60.4234	-90778.8	6.69956e-3	10.0720	-0.181270
302.500	-5.33	0.0665517	-60.1602	-90396.2	6.69861e-3	10.0720	-0.180481
303.500	-5.37	0.0663053	-62.9384	-94922.1	6.67381e-3	10.0719	-0.188815
304.500	-5.49	0.0650641	-59.3607	-91234.2	6.54888e-3	10.0718	-0.178082
305.500	-5.60	0.0647325	-60.3673	-93256.5	6.51550e-3	10.0718	-0.181102
306.500	-5.67	0.0653105	-57.1702	-87536.0	6.57368e-3	10.0718	-0.171511
307.500	-5.73	0.0656800	-65.0780	-99083.4	6.61087e-3	10.0719	-0.195234
308.500	-5.82	0.0643630	-62.9090	-97741.0	6.47831e-3	10.0718	-0.188727
309.500	-5.89	0.0637187	-52.3432	-82147.4	6.41346e-3	10.0717	-0.157030
310.500	-5.97	0.0645620	-62.5369	-96863.4	6.49834e-3	10.0718	-0.187611
311.500	-6.05	0.0632544	-60.3580	-95420.9	6.36673e-3	10.0716	-0.181074
312.500	-6.14	0.0636429	-57.4357	-90246.8	6.40583e-3	10.0717	-0.172307
313.500	-6.20	0.0625438	-58.8235	-94051.7	6.29520e-3	10.0716	-0.176471
314.500	-6.30	0.0628944	-59.1883	-94107.5	6.33049e-3	10.0716	-0.177565
315.500	-6.41	0.0626007	-58.2565	-93060.5	6.30093e-3	10.0716	-0.174769
316.500	-6.47	0.0626859	-57.3484	-91485.2	6.30951e-3	10.0716	-0.172045
317.500	-6.59	0.0624017	-59.1582	-94802.2	6.28090e-3	10.0716	-0.177475
318.500	-6.66	0.0623922	-58.1166	-93147.2	6.27995e-3	10.0716	-0.174350
319.500	-6.72	0.0615868	-57.5728	-93482.3	6.19888e-3	10.0715	-0.172718
320.500	-6.78	0.0606962	-58.2959	-96045.4	6.10924e-3	10.0714	-0.174888
321.500	-6.88	0.0617953	-64.4815	-104347	6.21986e-3	10.0715	-0.193445
322.500	-7.00	0.0601751	-63.5071	-105537	6.05679e-3	10.0713	-0.190521
323.500	-7.12	0.0604404	-52.1979	-86362.7	6.08349e-3	10.0714	-0.156594
324.500	-7.21	0.0633397	-77.7842	-122805	6.37531e-3	10.0716	-0.233353
325.500	-7.28	0.0603267	-62.5237	-103642	6.07204e-3	10.0713	-0.187571
326.500	-7.34	0.0589812	-38.5018	-65278.0	5.93662e-3	10.0712	-0.115505
327.500	-7.45	0.0609046	-62.9060	-103286	6.13022e-3	10.0714	-0.188718
328.500	-7.50	0.0615774	-74.6383	-121211	6.19793e-3	10.0715	-0.223915
329.500	-7.60	0.0591707	-51.5970	-87200.1	5.95570e-3	10.0712	-0.154791
330.500	-7.66	0.0600993	-61.2499	-101915	6.04916e-3	10.0713	-0.183750
331.500	-7.75	0.0612173	-76.1152	-124336	6.16169e-3	10.0714	-0.228346
332.500	-7.83	0.0605257	-73.9440	-122170	6.09207e-3	10.0714	-0.221832
333.500	-7.89	0.0577685	-47.6631	-82507.2	5.81455e-3	10.0711	-0.142989
334.500	-7.94	0.0589339	-63.1909	-107223	5.93185e-3	10.0712	-0.189573
335.500	-8.01	0.0592371	-74.7537	-126194	5.96237e-3	10.0712	-0.224261
336.500	-8.09	0.0557693	-59.6682	-106991	5.61333e-3	10.0709	-0.179005
337.500	-8.24	0.0585075	-64.8245	-110797	5.88894e-3	10.0712	-0.194474
338.500	-8.37	0.0605920	-94.4482	-155876	6.09875e-3	10.0714	-0.283345
339.500	-8.47	0.0602698	-87.5243	-145221	6.06632e-3	10.0713	-0.262573
340.500	-8.55	0.0559114	-39.5436	-70725.4	5.62763e-3	10.0709	-0.118631
341.500	-8.64	0.0586970	-61.6009	-104947	5.90801e-3	10.0712	-0.184803
342.500	-8.67	0.0595687	-81.7953	-137313	5.99575e-3	10.0713	-0.245386
343.500	-8.72	0.0599572	-92.9274	-154990	6.03485e-3	10.0713	-0.278782
344.500	-8.77	0.0593792	-94.2334	-158698	5.97668e-3	10.0712	-0.282700
345.500	-8.84	0.0528889	-44.3297	-83816.6	5.32341e-3	10.0706	-0.132989
346.500	-8.94	0.0546607	-49.8827	-91258.8	5.50175e-3	10.0708	-0.149648
347.500	-9.04	0.0573137	-82.9832	-144788	5.76878e-3	10.0710	-0.248950
348.500	-9.12	0.0576832	-97.2489	-168591	5.80597e-3	10.0711	-0.291747
349.500	-9.21	0.0503401	-32.7185	-64994.9	5.06687e-3	10.0703	-0.0981556
350.500	-9.26	0.0520267	-33.4796	-64350.8	5.23663e-3	10.0705	-0.100439
351.500	-9.32	0.0535142	-62.2958	-116410	5.38635e-3	10.0707	-0.186887
352.500	-9.41	0.0546986	-85.3720	-156077	5.50556e-3	10.0708	-0.256116
353.500	-9.51	0.0573516	-110.015	-191826	5.77259e-3	10.0710	-0.330045
354.500	-9.61	0.0589623	-126.986	-215367	5.93472e-3	10.0712	-0.380957
355.500	-9.74	0.0518087	-68.5127	-132242	5.21469e-3	10.0705	-0.205538
356.500	-9.87	0.0501980	-1.28029	-2550.49	5.05257e-3	10.0703	-3.84088e-3
357.500	-9.92	0.0524720	-34.2297	-65234.3	5.28145e-3	10.0706	-0.102689
358.500	-10.02	0.0546323	-68.7798	-125896	5.49889e-3	10.0708	-0.206339
359.500	-10.07	0.0562714	-96.5829	-171637	5.66387e-3	10.0709	-0.289749
360.500	-10.14	0.0577400	-117.754	-203938	5.81169e-3	10.0711	-0.353261
361.500	-10.22	0.0594834	-138.679	-233139	5.98717e-3	10.0713	-0.416038
362.500	-10.34	0.0620037	-163.794	-264168	6.24084e-3	10.0715	-0.491382
363.500	-10.45	0.0648178	-188.410	-290676	6.52409e-3	10.0718	-0.565229
364.500	-10.53	0.0672244	-212.171	-315616	6.76632e-3	10.0720	-0.636513
365.500	-10.57	0.0688636	-228.490	-331801	6.93131e-3	10.0722	-0.685470
366.500	-10.65	0.0704932	-241.960	-343238	7.09534e-3	10.0724	-0.725879
367.500	-10.70	0.0714597	-239.590	-335281	7.19261e-3	10.0725	-0.718771
368.500	-10.76	0.0402020	18.6827	46472.0	4.04644e-3	10.0693	0.0560481
369.500	-10.79	0.0417274	111.217	266532	4.19998e-3	10.0695	0.333650
370.500	-10.87	0.0427792	64.9765	151888	4.30584e-3	10.0696	0.194930
371.500	-10.97	0.0448542	17.3495	38679.7	4.51469e-3	10.0698	0.0520484
372.500	-11.06	0.0466449	-26.3529	-56496.9	4.69494e-3	10.0700	-0.0790588
373.500	-11.18	0.0496674	-64.3100	-129481	4.99916e-3	10.0703	-0.192930
374.500	-11.27	0.0523962	-98.4861	-187964	5.27382e-3	10.0705	-0.295458
375.500	-11.41	0.0554661	-129.096	-232748	5.58281e-3	10.0709	-0.387288
376.500	-11.50	0.0586875	-159.291	-271422	5.90706e-3	10.0712	-0.477873
377.500	-11.53	0.0599287	-177.245	-295760	6.03199e-3	10.0713	-0.531736
378.500	-11.60	0.0609804	-191.411	-313890	6.13785e-3	10.0714	-0.574234
379.500	-11.67	0.0628186	-211.413	-336545	6.32286e-3	10.0716	-0.634239
380.500	-11.78	0.0647325	-227.293	-351126	6.51550e-3	10.0718	-0.681878
381.500	-11.91	0.0677929	-252.405	-372317	6.82354e-3	10.0721	-0.757214
382.500	-11.98	0.0702185	-278.570	-396718	7.06768e-3	10.0723	-0.835709
383.500	-12.04	0.0723314	-296.929	-410512	7.28035e-3	10.0726	-0.890786
384.500	-12.11	0.0705596	-276.218	-391468	7.10201e-3	10.0724	-0.828654
385.500	-12.24	0.0392450	2.16397	5514.00	3.95012e-3	10.0692	6.49191e-3
386.500	-12.31	0.0423528	106.549	251574	4.26292e-3	10.0695	0.319646
387.500	-12.42	0.0445983	52.3004	117270	4.48894e-3	10.0698	0.156901
388.500	-12.49	0.0465597	-1.18873	-2553.14	4.68636e-3	10.0700	-3.56620e-3
389.500	-12.55	0.0476303	-37.0661	-77820.4	4.79412e-3	10.0701	-0.111198
390.500	-12.64	0.0496106	-68.5484	-138173	4.99344e-3	10.0703	-0.205645
391.500	-12.76	0.0526899	-101.827	-193258	5.30338e-3	10.0706	-0.305482
392.500	-12.85	0.0552292	-135.124	-244661	5.55897e-3	10.0708	-0.405373
393.500	-12.93	0.0573800	-166.189	-289628	5.77545e-3	10.0710	-0.498566
394.500	-13.00	0.0591802	-189.623	-320416	5.95665e-3	10.0712	-0.568869
395.500	-13.08	0.0609046	-212.054	-348174	6.13022e-3	10.0714	-0.636162
396.500	-13.12	0.0627333	-234.015	-373031	6.31428e-3	10.0716	-0.702044
397.500	-13.22	0.0640882	-249.118	-388711	6.45065e-3	10.0717	-0.747353
398.500	-13.25	0.0659642	-270.029	-409356	6.63948e-3	10.0719	-0.810086
399.500	-13.32	0.0669496	-285.096	-425836	6.73866e-3	10.0720	-0.855287
400.500	-13.42	0.0548691	-174.986	-318915	5.52273e-3	10.0708	-0.524958
401.500	-13.48	0.0333232	153.581	460884	3.35407e-3	10.0686	0.460744
402.500	-13.57	0.0353508	164.210	464515	3.55816e-3	10.0688	0.492630
403.500	-13.63	0.0369332	100.501	272117	3.71742e-3	10.0690	0.301504
404.500	-13.71	0.0383354	47.3554	123529	3.85857e-3	10.0691	0.142066
405.500	-13.85	0.0412442	6.42527	15578.6	4.15134e-3	10.0694	0.0192758
406.500	-13.94	0.0440014	-42.0569	-95580.7	4.42886e-3	10.0697	-0.126171
407.500	-14.03	0.0463323	-77.7865	-167888	4.66347e-3	10.0699	-0.233359
408.500	-14.17	0.0492316	-113.175	-229884	4.95529e-3	10.0702	-0.339526
409.500	-14.29	0.0525478	-155.080	-295121	5.28908e-3	10.0706	-0.465239
410.500	-14.37	0.0549923	-190.260	-345976	5.53513e-3	10.0708	-0.570781
411.500	-14.46	0.0571147	-215.639	-377555	5.74875e-3	10.0710	-0.646918
412.500	-14.56	0.0593318	-239.567	-403775	5.97191e-3	10.0712	-0.718700
413.500	-14.63	0.0618237	-262.895	-425234	6.22273e-3	10.0715	-0.788686
414.500	-14.69	0.0635387	-283.754	-446585	6.39534e-3	10.0717	-0.851262
415.500	-14.73	0.0647894	-300.558	-463900	6.52122e-3	10.0718	-0.901674
416.500	-14.78	0.0656800	-310.916	-473380	6.61087e-3	10.0719	-0.932748
417.500	-14.85	0.0665233	-321.621	-483471	6.69575e-3	10.0720	-0.964863
418.500	-14.97	0.0691004	-344.875	-499092	6.95515e-3	10.0722	-1.03462
419.500	-15.05	0.0714881	-374.468	-523818	7.19547e-3	10.0725	-1.12340
420.500	-15.16	0.0745769	-405.471	-543694	7.50637e-3	10.0728	-1.21641
421.500	-15.23	0.0762919	-428.327	-561432	7.67899e-3	10.0730	-1.28498
422.500	-15.29	0.0539880	-236.757	-438537	5.43404e-3	10.0707	-0.710272
423.500	-15.36	0.0365542	115.038	314706	3.67928e-3	10.0690	0.345114
424.500	-15.44	0.0388187	137.308	353717	3.90720e-3	10.0692	0.411925
425.500	-15.52	0.0406284	76.6730	188718	4.08936e-3	10.0694	0.230019
426.500	-15.59	0.0422865	22.1189	52307.2	4.25625e-3	10.0695	0.0663566
427.500	-15.72	0.0447310	-25.7071	-57470.5	4.50230e-3	10.0698	-0.0771214
428.500	-15.81	0.0473934	-73.3857	-154844	4.77028e-3	10.0700	-0.220157
429.500	-15.91	0.0463038	-90.7092	-195900	4.66061e-3	10.0699	-0.272128
430.500	-16.00	0.0468249	-83.3630	-178031	4.71306e-3	10.0700	-0.250089
431.500	-16.07	0.0450531	-69.6393	-154571	4.53472e-3	10.0698	-0.208918
432.500	-16.11	0.0448163	-61.5636	-137369	4.51088e-3	10.0698	-0.184691
433.500	-16.17	0.0457732	-77.2502	-168767	4.60720e-3	10.0699	-0.231751
434.500	-16.27	0.0461428	-88.5335	-191869	4.64439e-3	10.0699	-0.265601
435.500	-16.34	0.0441909	-90.2796	-204295	4.44794e-3	10.0697	-0.270839
436.500	-16.42	0.0436982	-71.6838	-164043	4.39835e-3	10.0697	-0.215051
437.500	-16.54	0.0421538	-53.7219	-127443	4.24290e-3	10.0695	-0.161166
438.500	-16.62	0.0433950	-66.9280	-154230	4.36783e-3	10.0696	-0.200784
439.500	-16.75	0.0409031	-52.3666	-128026	4.11701e-3	10.0694	-0.157100
440.500	-16.80	0.0435087	-60.9607	-140111	4.37927e-3	10.0697	-0.182882
441.500	-16.87	0.0433666	-81.1994	-187239	4.36497e-3	10.0696	-0.243598
442.500	-16.93	0.0382217	-46.9558	-122851	3.84712e-3	10.0691	-0.140867
443.500	-17.00	0.0394724	-25.4651	-64513.7	3.97301e-3	10.0692	-0.0763954
444.500	-17.08	0.0409979	-52.6388	-128394	4.12655e-3	10.0694	-0.157916
445.500	-17.13	0.0422296	-83.2389	-197110	4.25053e-3	10.0695	-0.249717
446.500	-17.23	0.0384302	-58.9079	-153285	3.86810e-3	10.0691	-0.176724
447.500	-17.32	0.0394061	-42.5732	-108037	3.96633e-3	10.0692	-0.127720
448.500	-17.42	0.0413295	-68.4084	-165519	4.15993e-3	10.0694	-0.205225
449.500	-17.50	0.0406947	-71.9103	-176707	4.09603e-3	10.0694	-0.215731
450.500	-17.59	0.0385249	-35.3433	-91741.3	3.87764e-3	10.0691	-0.106030
451.500	-17.70	0.0413485	-52.1111	-126029	4.16183e-3	10.0694	-0.156333
452.500	-17.81	0.0420591	-85.5599	-203428	4.23336e-3	10.0695	-0.256680
453.500	-17.94	0.0403725	-74.7322	-185106	4.06361e-3	10.0693	-0.224196
454.500	-18.04	0.0387997	-16.5839	-42742.3	3.90530e-3	10.0692	-0.0497516
455.500	-18.08	0.0394345	-25.8611	-65579.8	3.96919e-3	10.0692	-0.0775833
456.500	-18.15	0.0400788	-56.5655	-141136	4.03404e-3	10.0693	-0.169697
457.500	-18.27	0.0423528	-94.7831	-223794	4.26292e-3	10.0695	-0.284349
458.500	-18.34	0.0424475	-112.118	-264133	4.27246e-3	10.0695	-0.336354
459.500	-18.43	0.0359193	-25.2400	-70268.5	3.61538e-3	10.0689	-0.0757199
460.500	-18.53	0.0380512	-11.3115	-29726.9	3.82996e-3	10.0691	-0.0339344
461.500	-18.60	0.0400978	-43.9215	-109536	4.03595e-3	10.0693	-0.131765
462.500	-18.61	0.0406284	-78.4945	-193201	4.08936e-3	10.0694	-0.235484
463.500	-18.65	0.0409316	-98.8294	-241450	4.11987e-3	10.0694	-0.296488
464.500	-18.73	0.0408747	-106.041	-259429	4.11415e-3	10.0694	-0.318122
465.500	-18.84	0.0347539	-49.7690	-143204	3.49808e-3	10.0688	-0.149307
466.500	-18.93	0.0367058	-27.8819	-75960.7	3.69453e-3	10.0690	-0.0836458
467.500	-19.01	0.0387239	-56.7412	-146528	3.89767e-3	10.0692	-0.170224
468.500	-19.12	0.0397377	-87.8431	-221057	3.99971e-3	10.0693	-0.263529
469.500	-19.18	0.0344034	-45.6014	-132549	3.46279e-3	10.0687	-0.136804
470.500	-19.27	0.0354551	-33.3290	-94003.4	3.56865e-3	10.0688	-0.0999869
471.500	-19.37	0.0385249	-64.7087	-167966	3.87764e-3	10.0691	-0.194126
472.500	-19.48	0.0395861	-96.4021	-243525	3.98445e-3	10.0693	-0.289206
473.500	-19.55	0.0337780	-53.6509	-158834	3.39985e-3	10.0687	-0.160953
474.500	-19.68	0.0347066	-8.55111	-24638.3	3.49331e-3	10.0688	-0.0256533
475.500	-19.73	0.0364499	-33.6684	-92369.0	3.66878e-3	10.0689	-0.101005
476.500	-19.77	0.0374258	-63.0480	-168461	3.76701e-3	10.0690	-0.189144
477.500	-19.85	0.0386386	-89.4068	-231392	3.88908e-3	10.0692	-0.268221
478.500	-19.90	0.0398230	-119.909	-301105	4.00829e-3	10.0693	-0.359727
479.500	-19.98	0.0339201	-81.9328	-241546	3.41415e-3	10.0687	-0.245798
480.500	-20.10	0.0301207	2.95597	9813.74	3.03173e-3	10.0683	8.86790e-3
481.500	-20.11	0.0333137	-6.47659	-19441.2	3.35312e-3	10.0686	-0.0194298
482.500	-20.06	0.0327831	-23.6188	-72045.6	3.29971e-3	10.0686	-0.0708564
483.500	-19.94	0.0302818	-23.4331	-77383.4	3.04794e-3	10.0683	-0.0702992
484.500	-19.83	0.0271551	-9.84642	-36260.0	2.73323e-3	10.0680	-0.0295393
485.500	-19.68	0.0241041	7.96551	33046.2	2.42615e-3	10.0677	0.0238965
486.500	-19.53	0.0203805	28.6806	140726	2.05135e-3	10.0673	0.0860418
487.500	-19.41	0.0167516	49.5889	296024	1.68610e-3	10.0670	0.148767
488.500	-19.37	0.0148661	56.0206	376834	1.49632e-3	10.0668	0.168062
489.500	-19.37	0.0142029	46.8226	329670	1.42956e-3	10.0667	0.140468

[step]
Temperature Sweep - 2
Angular frequency	Step time	Temperature	Oscillation strain	Oscillation stress	Tan(delta)	Storage modulus	Loss modulus
rad/s	s	°C	%	kPa		kPa	kPa
3.14159	4.00381	-20.00	9.45847e-3	189.487	0.0588848	1999890	117763
6.76836	324.719	-20.00	7.67471e-3	170.560	0.0812250	2215080	179920
14.5820	343.529	-19.99	4.64368e-3	106.987	0.0727088	2297860	167075
31.4159	561.839	-20.02	2.41585e-3	57.2468	0.0670915	2364320	158626
67.6836	736.130	-19.99	1.38657e-3	33.3915	0.0667956	2402860	160500
145.820	753.628	-20.01	1.00052e-3	24.4874	0.0820481	2439260	200137
314.159	776.988	-20.00	8.82425e-4	22.1651	0.151602	2483460	376497
3.14159	991.080	-14.99	9.69176e-3	172.446	0.117654	1767120	207908
6.76836	1015.65	-14.98	8.21293e-3	155.986	0.107619	1888370	203225
14.5820	1034.46	-14.98	5.18345e-3	103.500	0.0973729	1987340	193513
31.4159	1051.98	-14.99	2.68701e-3	56.4258	0.0840800	2092560	175942
67.6836	1074.68	-15.00	1.52396e-3	33.0284	0.0860832	2159290	185879
145.820	1092.18	-15.00	1.09215e-3	24.2494	0.105042	2208190	231952
314.159	1127.61	-14.98	9.58606e-4	21.9594	0.165160	2260140	373284
3.14159	1341.73	-9.98	9.88490e-3	141.530	0.156418	1414580	221266
6.76836	1352.31	-9.98	8.80029e-3	138.095	0.146030	1552740	226747
14.5820	1375.15	-9.98	5.88308e-3	98.6531	0.131086	1662670	217953
31.4159	1401.70	-9.99	3.08822e-3	55.3170	0.114051	1779690	202975
67.6836	1428.41	-9.99	1.71827e-3	32.5315	0.0916336	1885370	172764
145.820	1445.92	-10.00	1.21867e-3	23.8952	0.0504326	1958270	98760.9
314.159	1474.32	-10.00	1.12600e-3	21.6886	0.0248969	1925570	47940.7
3.14159	1688.44	-4.99	0.0100481	111.895	0.216768	1088320	235912
6.76836	1699.01	-4.98	9.39979e-3	115.654	0.199017	1206720	240158
14.5820	1721.83	-4.98	6.79540e-3	91.5792	0.178759	1326630	237148
31.4159	1760.44	-4.99	3.66810e-3	53.6926	0.156819	1446100	226775
67.6836	1779.13	-4.99	2.01518e-3	31.8377	0.129956	1566710	203604
145.820	1796.62	-5.00	1.40838e-3	23.4456	0.0927195	1657610	153693
314.159	1816.97	-4.99	1.26729e-3	21.3094	0.0634074	1678120	106405
3.14159	2021.06	0.02	0.0101233	77.0313	0.278550	733021	204183
6.76836	2045.63	0.01	9.87982e-3	89.1063	0.263722	872086	229988
14.5820	2064.46	0.01	7.90254e-3	80.3345	0.237976	988948	235346
31.4159	2097.03	0.01	4.49862e-3	51.1477	0.211923	1112260	235714
67.6836	2115.73	0.00	2.45420e-3	30.8444	0.183797	1236100	227191
145.820	2133.22	0.00	1.67726e-3	22.7901	0.149197	1343890	200505
314.159	2141.84	0.00	1.46559e-3	20.7677	0.119029	1407090	167484
3.14159	2345.94	5.02	0.0101276	53.5234	0.360644	497147	179293
6.76836	2372.52	5.01	0.0101500	62.8387	0.335615	586927	196981
14.5820	2387.00	5.01	8.99688e-3	64.7666	0.307882	688008	211825
31.4159	2404.54	5.01	5.65785e-3	46.9583	0.279765	799276	223610
67.6836	2426.23	5.01	3.10320e-3	29.3536	0.250247	917617	229631
145.820	2443.72	5.00	2.06507e-3	21.8549	0.213275	1035040	220747
314.159	2452.36	5.01	1.74648e-3	20.0014	0.187349	1125660	210892
3.14159	2656.46	10.02	0.0100860	33.5163	0.424016	305941	129724
6.76836	2682.05	10.01	0.0101990	41.6929	0.396963	379951	150827
14.5820	2700.87	10.01	9.71850e-3	47.4841	0.371627	457992	170202
31.4159	2718.40	10.01	7.00864e-3	40.5731	0.345873	547101	189227
67.6836	2736.10	10.00	4.00514e-3	27.1778	0.318065	646653	205678
145.820	2753.60	10.01	2.61994e-3	20.5691	0.285545	754924	215565
314.159	2762.22	10.00	2.14493e-3	18.9531	0.261758	854821	223756
3.14159	2960.20	15.02	0.0100264	20.8108	0.486034	186677	90731.4
6.76836	2980.75	15.00	0.0101668	26.4386	0.460699	236188	108812
14.5820	3006.59	15.01	0.0100661	32.1434	0.435554	292760	127513
31.4159	3015.25	15.01	8.27749e-3	32.1409	0.410706	359179	147517
67.6836	3039.97	15.01	5.14387e-3	24.0426	0.384396	436281	167705
145.820	3057.45	15.00	3.37631e-3	18.7715	0.359546	523187	188110
314.159	3066.08	15.00	2.69276e-3	17.5236	0.343166	615530	211229
3.14159	3270.15	20.01	9.98318e-3	12.3140	0.526253	109155	57443.3
6.76836	3294.73	20.01	0.0100983	16.0727	0.515978	141443	72981.6
14.5820	3318.57	19.99	0.0101562	20.4468	0.499311	180119	89935.3
31.4159	3346.16	19.99	9.18900e-3	23.1651	0.475779	227643	108308
67.6836	3371.89	20.01	6.41787e-3	19.9848	0.451735	283782	128194
145.820	3389.38	20.01	4.32122e-3	16.4676	0.426238	350570	149426
314.159	3398.00	20.01	3.40694e-3	15.6957	0.418836	424932	177977
3.14159	3602.11	25.03	9.96018e-3	7.38958	0.535141	65413.7	35005.6
6.76836	3622.67	25.02	0.0100318	9.75247	0.544445	85381.5	46485.5
14.5820	3641.48	25.02	0.0101209	12.6303	0.542619	109687	59518.0
31.4159	3669.03	25.01	9.67214e-3	15.4802	0.531901	141304	75159.7
67.6836	3681.68	25.00	7.59556e-3	15.4175	0.513707	180550	92749.9
145.820	3699.18	25.01	5.40000e-3	13.7531	0.494257	228321	112849
314.159	3707.81	25.01	4.26462e-3	13.5372	0.492889	284723	140337
3.14159	3911.93	30.02	9.94349e-3	4.61002	0.503549	41408.6	20851.3
6.76836	3932.47	30.02	9.99019e-3	6.01247	0.536550	53032.3	28454.5
14.5820	3954.69	30.01	0.0100487	7.80221	0.556285	67852.0	37745.1
31.4159	3978.23	30.01	9.85356e-3	9.90101	0.565885	87450.4	49486.9
67.6836	3995.92	29.99	8.48300e-3	11.0416	0.563618	113391	63909.3
145.820	4004.65	30.00	6.47948e-3	10.8518	0.557774	146265	81582.7
314.159	4013.29	30.01	5.20549e-3	11.1479	0.565529	186412	105422
3.14159	4217.41	35.04	9.92914e-3	2.97724	0.458060	27261.0	12487.2
6.76836	4237.95	35.02	0.0109450	4.23802	0.501665	34610.2	17362.7
14.5820	4261.46	35.03	0.0109855	5.40939	0.543155	43270.2	23502.4
31.4159	4284.03	35.02	0.0108781	6.91609	0.573898	55142.4	31646.1
67.6836	4301.73	34.99	9.93000e-3	8.25757	0.589660	71631.9	42238.4
145.820	4310.46	35.01	8.17162e-3	8.84466	0.607446	92506.7	56192.8
314.159	4319.09	35.00	6.77279e-3	9.59994	0.633089	119760	75818.8
3.14159	4525.17	39.99	0.0108911	2.20441	0.425913	18621.8	7931.26
6.76836	4535.73	40.03	0.0120140	3.11444	0.459234	23558.1	10818.7
14.5820	4547.33	40.01	0.0128831	4.13916	0.506051	28666.9	14506.9
31.4159	4564.89	40.01	0.0127982	5.25640	0.552868	35943.8	19872.2
67.6836	4582.57	40.03	0.0120835	6.45559	0.587899	46055.5	27076.0
145.820	4600.06	40.01	0.0105501	7.38631	0.630620	59219.5	37345.0
314.159	4632.42	40.02	9.08295e-3	8.45774	0.675456	77163.3	52120.4
3.14159	4850.56	45.03	0.0128320	1.91978	0.391118	13933.1	5449.50
6.76836	4861.13	44.99	0.0141240	2.54346	0.421086	16596.6	6988.62
14.5820	4873.60	45.03	0.0155528	3.44512	0.470568	20042.9	9431.56
31.4159	4891.14	45.00	0.0154659	4.30591	0.522522	24675.7	12893.6
67.6836	4908.83	45.00	0.0148626	5.29644	0.560164	31090.4	17415.7
145.820	4926.33	45.03	0.0135115	6.25982	0.630494	39190.3	24709.2
314.159	4949.24	44.99	0.0120447	7.48182	0.698492	50924.5	35570.4
3.14159	5167.38	50.02	0.0155188	1.67479	0.381417	10083.4	3846.00
6.76836	5177.94	50.03	0.0170803	2.23604	0.389907	12197.0	4755.69
14.5820	5188.67	49.99	0.0187938	2.96267	0.435550	14452.7	6294.86
31.4159	5197.36	50.04	0.0205705	3.99512	0.488086	17453.6	8518.83
67.6836	5215.05	50.02	0.0199569	4.94046	0.558928	21609.3	12078.1
145.820	5270.53	50.01	0.0186176	5.93151	0.609216	27208.2	16575.7
314.159	5306.09	50.04	0.0170566	7.21344	0.698413	34672.1	24215.4
3.14159	5530.20	54.99	0.0206478	1.67040	0.369535	7588.41	2804.18
6.76836	5540.75	55.03	0.0227267	2.20668	0.387470	9053.75	3508.06
14.5820	5550.21	54.99	0.0250013	2.95356	0.419907	10892.3	4573.75
31.4159	5558.87	55.00	0.0273732	3.93745	0.458319	13076.3	5993.14
67.6836	5576.56	55.00	0.0267196	4.72492	0.516914	15708.7	8120.05
145.820	5594.04	55.02	0.0253339	5.69428	0.582049	19425.9	11306.8
314.159	5703.69	55.01	0.0236173	7.09059	0.683030	24791.8	16933.5
3.14159	5927.80	60.04	0.0274847	1.69652	0.349249	5827.41	2035.21
6.76836	5938.35	60.00	0.0302455	2.25544	0.373375	6986.02	2608.40
14.5820	5947.81	60.02	0.0332745	2.94857	0.406899	8207.89	3339.78
31.4159	5956.47	60.01	0.0364438	3.91783	0.440294	9838.85	4331.99
67.6836	5981.57	59.99	0.0357060	4.68940	0.488213	11802.0	5761.87
145.820	5999.08	59.99	0.0341922	5.68259	0.536083	14647.6	7852.31
314.159	6019.23	60.06	0.0323845	6.94000	0.617734	18231.9	11262.5
3.14159	6241.36	65.00	0.0365846	1.79445	0.313867	4679.83	1468.84
6.76836	6251.92	65.02	0.0402542	2.29425	0.348081	5382.64	1873.59
14.5820	6261.38	65.00	0.0442692	3.00306	0.381908	6337.21	2420.23
31.4159	6270.03	65.01	0.0485061	3.96047	0.424811	7514.90	3192.41
67.6836	6287.71	65.01	0.0476731	4.78210	0.462632	9103.98	4211.79
145.820	6305.21	65.01	0.0459866	5.69113	0.519166	10983.6	5702.32
314.159	6322.55	65.00	0.0439494	6.88439	0.598233	13442.5	8041.78
3.14159	6526.64	70.05	0.0486978	1.91850	0.228855	3840.31	878.877
6.76836	6537.20	70.02	0.0535682	2.42665	0.287969	4353.12	1253.56
14.5820	6546.65	70.04	0.0589037	3.09650	0.336644	4982.15	1677.21
31.4159	6555.31	70.02	0.0631726	3.97758	0.393198	5859.67	2304.01
67.6836	6572.99	70.01	0.0622272	4.73375	0.430184	6988.03	3006.14
145.820	6592.57	70.01	0.0603369	5.65657	0.493525	8406.90	4149.01
314.159	6613.98	69.99	0.0580197	6.81921	0.570756	10207.7	5826.08
3.14159	6838.12	75.05	0.0634208	2.26370	0.145538	3532.13	514.058
6.76836	6848.67	74.99	0.0697528	2.70141	0.211289	3789.18	800.612
14.5820	6858.13	75.02	0.0766885	3.34053	0.278131	4196.67	1167.22
31.4159	6875.69	75.04	0.0764263	3.87123	0.338829	4797.40	1625.50
67.6836	6893.37	75.00	0.0753943	4.51643	0.392566	5576.14	2189.00
145.820	6910.86	75.00	0.0733800	5.27220	0.463416	6518.83	3020.93
314.159	6928.20	75.00	0.0708874	6.40053	0.546966	7921.61	4332.85
3.14159	7150.03	80.02	0.0767313	2.60641	0.0942617	3381.81	318.775
6.76836	7160.59	80.05	0.0844021	2.99435	0.134311	3516.15	472.257
14.5820	7170.05	80.02	0.0927610	3.53331	0.194423	3739.04	726.956
31.4159	7178.71	79.97	0.0924305	3.93254	0.264424	4113.22	1087.64
67.6836	7191.69	80.05	0.0912699	4.48131	0.324336	4670.44	1514.79
145.820	7200.44	80.04	0.0891038	5.07020	0.408414	5267.81	2151.45
314.159	7209.07	80.02	0.0863934	6.03465	0.512536	6216.17	3186.01
