Repository: alexdummer/dogbone-experiments

# Photopolymer Viscoelasticity & Lattice FE Validation

Characterization, constitutive modeling, and finite-element validation of 3D-printed multi-material photopolymers (Stratasys PolyJet VeroWhite / Agilus30 composites: A0V100 through A100V0).

This repository contains the complete experimental datasets (tensile relaxation, optical videoextensometry, dynamic mechanical analysis, lattice tension), calibrated constitutive model pipelines (QLV-Marmot, Bergström-Boyce, PRF, 1D QLV), EdelweissFE boundary-value simulation decks and results, specimen CAD generators, and publication figure scripts.

---

## Repository Structure

```text
dogbone-experiments/
├── data/                              # Experimental datasets
│   ├── tensile-flat/                  # Uniaxial tensile relaxation & cyclic test data
│   │   ├── A0V100/                    # 100% VeroWhite (raw/, cleaned/, scripts)
│   │   ├── A25V75/                    # 25% Agilus / 75% VeroWhite
│   │   ├── A50V50/                    # 50% Agilus / 50% VeroWhite (baseline & retest)
│   │   ├── A75V25/                    # 75% Agilus / 25% VeroWhite (optical video tracking)
│   │   ├── A100V0/                    # 100% Agilus30 (optical video tracking)
│   │   └── tests/                     # Preliminary/exploratory tests (git-untracked)
│   ├── tensile-lattice/               # Lattice-infill dogbone validation tests
│   │   ├── raw/                       # Raw machine dumps (git-untracked)
│   │   ├── cleaned/                   # Cleaned load-displacement CSVs (Git LFS)
│   │   └── clean_data.py              # Processing pipeline
│   └── dma/                           # Dynamic Mechanical Analysis (DMA)
│       ├── raw/                       # Frequency & temperature sweeps (git-untracked)
│       ├── reference/                 # Digitized literature benchmark data (Wirth et al. 2025)
│       └── scripts/                   # TTS, WLF shifts, master curve generators
│
├── simulations/                       # Constitutive calibrations & FE modeling
│   ├── material-calibration/          # Continuum constitutive parameter calibration
│   │   ├── qlv-marmot/                # 3D QLV Mooney-Rivlin + 3-term Prony (C++ Marmot backend)
│   │   ├── bergstrom-boyce/           # Bergström-Boyce 8-chain finite-strain viscoplasticity
│   │   ├── prf/                       # Parallel Rheological Framework
│   │   ├── 1d-qlv/                    # 1D QLV reference models
│   │   ├── abaqus-decks/              # Single-element Abaqus verification decks (.inp)
│   │   └── parameters/                # Calibrated parameter catalogs (CSV)
│   ├── fe-tension/                    # EdelweissFE tensile lattice validation jobs
│   │   ├── mesh/                      # Hex mesh generation (mesh_lattice.py, dogbone.stl)
│   │   ├── generate_jobs.py           # Deck generator for QLV-Marmot models
│   │   ├── generate_jobs_bb.py        # Deck generator for Bergström-Boyce models
│   │   ├── jobs/                      # Per-material simulation decks & reaction force/disp outputs
│   │   └── postprocess/               # Contour extraction & load-displacement plots
│   └── fe-bending/                    # EdelweissFE 3-point bending lattice simulations
│       ├── jobs/                      # Multi-crack size simulations (a5mm to a40mm)
│       └── postprocess/               # Bending load-displacement & size-effect postprocessing
│
├── specimens/                         # CAD specimen generation & print slices
│   ├── cad/                           # Unified generator (create_specimens.py, dogbone.stl)
│   └── slices/                        # OpenVCAD PNG print slices (git-untracked)
│
├── code/                              # Pinned code dependencies (Git submodules)
│   ├── EdelweissFE/                   # Nonlinear FE solver backend (branch: next_v26.11)
│   ├── Marmot/                        # Material Modeling Toolbox (branch: feature/bergstrom-boyce)
│   └── dogbone-videoextensometer/     # Optical videoextensometer & tracking CLI
│
└── analysis/                          # Publication figures & cross-cutting synthesis
    ├── plotstyle.py                   # Central styling module (colorblind palette, LaTeX labels)
    ├── compare_materials.py           # Multi-material tensile comparison figures
    ├── mixture_theory_comparison.py   # Rule-of-mixtures analysis
    ├── standup_slides.py              # Summary presentation figure generator
    ├── plot_calibration_*.py          # Calibration buildup & model comparisons
    └── plot_lattice_*.py              # Tensile lattice validation figures (FE vs Experiment)
```

---

### 1. Data Sign Conventions
- **Cleaned Tensile Data (`data/**/cleaned/*.csv`)**: `force_N` is **negative-in-tension** project-wide.
- **Raw Machine Data**: Raw `Ch:Load` is negative-in-tension for all materials **except** `A100V0` (which is positive-in-tension raw). The cleaning scripts automatically account for this inversion.

File: mixture_theory_comparison.csv
rate_group,theory,implied_E_A_mpa,predicted_E_25_mpa,actual_E_25_mpa,pct_error
slow,Voigt,-1640.8390055682328,1659.022622912121,1609.2793506740747,3.0910278080191897
slow,Reuss,311.04931179255044,929.7386981661734,1609.2793506740747,-42.226394828422045
slow,Log,113.28761361322191,1241.9571384128144,1609.2793506740747,-22.82526101558446
fast,Voigt,-1113.6384038414587,1909.7700739614186,2032.813894773576,-6.052881728549118
fast,Reuss,533.4400877293018,1377.9434683353506,2032.813894773576,-32.21497197170466
fast,Log,278.8430467470779,1622.2068916872033,2032.813894773576,-20.198947092109876
